Repository: cxqwindy/CO2_reduction_electrocatalysts_db

# synthesis_paragraph_classifier

A runnable reproduction of the paragraph-classification stage described in *Large language model enhanced corpus of CO2 reduction electrocatalysts and synthesis procedures*.

The implementation retains the cited method's core settings: sentence-level LDA (200 topics, priors `alpha=5/N`, `beta=0.01`), topic-probability threshold 0.05, adjacent-sentence topic 1–3 grams, and a random forest with 20 trees and maximum depth 20. The original 760 annotated paragraphs and 12,643-paper LDA corpus are not present in this directory and are distribution-restricted.

File: synthesis_extraction/paragraph_classification/gold_tree_data.json (part 2 of 13)
[
        "synthesis_paragraph": "The Cu2O/CuO@M nanowires (M = Ni, Fe, Co) were synthesized using a two-step procedure (Figure 1a). First, Cu2O/CuO nanowires were primarily grown on Cu foam through calcination (Figure S1, Supporting Information). Scanning electron microscopy (SEM) images confirmed the nanowire arrays morphology of the Cu2O/CuO with 200\u6bcf300 nm diameter (Figure 1b) on the surface of Cu foam (Figure S2, Supporting Information). Motivated by the electronic interaction concept that occurs when transition metals hybridized with another transition metal compounds,[10] the Cu2O/CuO@M nanowires (M = Ni, Fe, Co) structures were achieved via a rapid galvanic replacement method in 5 min. Nanoparticles of Ni (Figure 1c), Fe (Figure S3, Supporting Information), and Co (Figure S4, Supporting Information) were uniformly distributed on Cu2O/ CuO nanowires. Compared with the smooth nanowire surface ? 2019 WILEY-VCH Verlag GmbH & Co. KGaA, Weinheim1901396 (3 of 9) of Cu2O/CuO (Figure 1b), the transmission electron microscopy (TEM) analysis in Figure 1d shows that the nanowires of Cu2O/CuO@Ni hybrid are characterized with nanoparticles. The presence of Cu2O phase in pristine Cu2O/CuO, Cu2O/ CuO@Co, Cu2O/Cu @Fe, and Cu2O/CuO@Ni nanowires was confirmed by X-ray diffraction (XRD) analyses (Figure S5, Supporting Information). The (110), (111), (200), (220), and (311) phases of Cu2O (JCPDS no. 34-1354) were identified by the XRD spectra for all the samples in Figure S5a in the Supporting Information. The enlarged XRD spectra in Figure S5b in the Supporting Information show the (200) and (?112) phases of CuO (JCPDS no. 45-0937), suggesting the heterostructure between Cu2O and CuO. In addition, the (110) phase of Cu2O shows an increase after metal coating, indicating that the loading of nanoparticles could improve the content of Cu2O."
    },
    {
        "doi": "10.1002/aenm.201901396",
        "target_string": [
            ""
        ],
        "hardware": [
            "reactor"
        ],
        "reagent": [
            ""
        ],
        "operation": [
            ""
        ],
        "synthesis_paragraph": "Synthesis of Cu2O/CuO@M Nanowires (M = Ni, Fe, Co): The Cu2O/ CuO@M nanowires (M = Ni, Fe, Co) grown on Cu foam were prepared as follows. In a typical synthesis, the Cu foam (4 cm \u2105 6 cm) was annealed in air at 150 \uff5eC for 2 h under air atmosphere with a heating rate of 5 \uff5eC min?1. The furnace was allowed to cool to room temperature and the Cu2O/CuO nanowires were obtained. The as-prepared Cu2O/ CuO nanowires were immersed in Ni(NO3)2 aqueous solution (50 mL, 10 \u2105 10?3 m) at 60 \uff5eC for 5 min. The resulting Cu2O/CuO@Ni nanowires were washed by DI water and ethanol several times and dried in the oven at 60 \uff5eC. To control the composition of Cu2O/CuO@M nanowires (M = Ni, Fe, Co), the Au precursors were replaced by Fe(NO3)3 and Co(NO3)2 for Cu2O/CuO@Fe and Cu2O/CuO@Co nanowires syntheses, respectively."
    },
    {
        "doi": "10.1002/aenm.201903423",
        "target_string": [
            "lithiated CuOx nanoparticles"
        ],
        "hardware": [
            "reactor"
        ],
        "reagent": [
            "CuOx nanoparticles",
            "polyvinylidene fluoride (PVDF)",
            "LiPF6",
            "Li2O"
        ],
        "operation": [
            {
                "string": "HeatChillToTemp",
                "vessel": "reactor",
                "temp": "150 ℃",
                "time": "3 h",
                "stir": "False",
                "reflux": "False"
            },
            {
                "string": "add",
                "vessel": "reactor",
                "left_reagent": {
                    "string": "CuOx nanoparticles",
                    "volume": ""
                },
                "right_reagent": {
                        "string": "polyvinylidene fluoride (PVDF)",
                        "volume": ""
                },
                "speed": "",
                "stir": "False"
            }
        ],
        "synthesis_paragraph": "CuOx (EPRUI Nanoparticles & Microspheres Co. Ltd.) was cleaned by annealing under argon at 150 \uff5eC for 3 h before the experiments. The lithiated CuOx nanoparticles were prepared using the following procedures described in our previous work.[39] At first, CuOx nanoparticles were mixed with 5 wt% polyvinylidene fluoride (PVDF) dispersed in N-methyl-2-pyrrolidinone (NMP). Next, the black slurry was uniformly coated onto a Cu foil and dried overnight in a vacuum oven at 80 \uff5eC. A coin-type cell with the Li foil as the counter electrode and 1 m LiPF6 dissolved in a mixture of ethyl carbonate (EC) and diethyl carbonate (DEC) as the electrolyte (1/1 = v/v) were used for the electrochemical lithiation. The cells containing the Li foil and working electrodes were assembled with a separator (Celgard) and an electrolyte in an Ar-filled glove box (O2 < 0.1 ppm and H2O < 0.1 ppm). The lithiation process was monitored using a VSP potentiostat (Bio-logic) to maintain the static current of 10 mA g?1. After the lithiation process was carried out, the resulting samples produced at each process step were washed with acetone, water, and 1 \u2105 10?3 m acetic acid solution to remove residual electrolytes, Li2O, and solid electrolyte interlayers."
    },
    {
        "doi": "10.1002/anie.201410233",
        "target_string": [
            "OD-Cu substrate"
        ],
        "hardware": [
            "reactor"
        ],
        "reagent": [
            "Cu",
            "Cu2O-Cu",
            "CuO"
        ],
        "operation": [
            {
                "string": "HeatChillToTemp",
                "vessel": "reactor",
                "temp": "773 K",
                "time": "2 h",
                "stir": "False",
                "reflux": "False"
            }
        ],
        "synthesis_paragraph": "OD-Cu substrate was obtained by thermally oxidizing a Cu metal sheet at 773 K for 2 h in static air.[13] This treatment led to the formation of a hairy CuO nanowire structure on Cu2O-Cu layers, [13] resulting in a surface rough- [*] Dr. S. Rasul, Dr. A. Jedidi, Dr. Y. Minenkov, Prof. L. Cavallo, Prof. K. Takanabe Division of Physical Sciences and Engineering KAUST Catalysis Center (KCC) King Abdullah University of Science and Technology (KAUST) 4700 KAUST, 23955-6900 Thuwal (Saudi Arabia) E-mail: kazuhiro.takanabe@kaust.edu.sa"
    },
    {
        "doi": "10.1002/anie.201601282",
        "target_string": [
            "CuO NWs"
        ],
        "hardware": [
            "reactor"
        ],
        "reagent": [
            "Cu(OH)2 NWs",
            "Cu",
            "(NH3)2S2O8",
            "NaOH"
        ],
        "operation": [
            {
                "string": "add",
                "vessel": "reactor",
                "left_reagent": {
                    "string": "Cu",
                    "volume": ""
                },
                "right_reagent":[ 
                    {
                        "string": "(NH3)2S2O8",
                        "volume": "0.133 m"
                    },
                    {
                        "string": "NaOH",
                        "volume": "2.667 m"
                    }
                ],
                "speed": "",
                "stir": "False"
            },
            {
                "string": "HeatChillToTemp",
                "vessel": "reactor",
                "temp": "158 ℃",
                "time": "2 h",
                "stir": "False",
                "reflux": "False"
            }
        ],
        "synthesis_paragraph": "Cu(OH)2 NWs were first synthesized on Cu foils by immersing Cu foils into a solution mixture containing 0.133m (NH3)2S2O8 and 2.667m NaOH. [22, 23] The increased length of Cu(OH)2 NWs was obtained by immersing Cu foils in the solution mixture for longer time. After a discrete synthesis time, the Cu foils were taken out from the solution, rinsed with de-ionized water and absolute ethanol, and dried with nitrogen. CuO NWs were then fabricated by annealing the Cu(OH)2 NW arrays at 150 8C for 2 hours in air. [21] The resulting CuO NW arrays were directly used in the electroreduction of CO2, and were electrochemically reduced to Cu NW arrays during electrolysis.[21] Thus, the annealed Cu(OH)2 NWs with gradually increased length and density were electrochemically reduced to Cu NWs with corresponding increased length and density. [*] M. Ma, Dr. W. A. Smith Materials for Energy Conversion and Storage (MECS), Department of Chemical Engineering, Delft University of Technology P.O. Box 5045, 2600 GA Delft (The Netherlands) E-mail: W.Smith@tudelft.nl"
    },
    {
        "doi": "10.1002/anie.201601582",
        "target_string": [
            "Cu NCs"
        ],
        "hardware": [
            "reactor"
        ],
        "reagent": [
            "CuBr",
            "TOPO",
            "oleylamine",
            "TOP",
            "hexane"
        ],
        "operation": [
            {
                "string": "add",
                "vessel": "reactor",
                "left_reagent": [
                    {
                    "string": "CuBr",
                    "volume": "3 mmol"
                    },
                    {
                        "string": "TOPO",
                        "volume": "25 mmol"
                    }
                ],
                "right_reagent": {
                        "string": "oleylamine",
                        "volume": "10 mL"
                },
                "speed": "",
                "stir": "True"
            },
            {
                "string": "HeatChillToTemp",
                "vessel": "reactor",
                "temp": "210±8 ℃",
                "time": "1 h",
                "stir": "False",
                "reflux": "True"
            },
            {
                "string": "add",
                "vessel": "reactor",
                "left_reagent": [
                    {
                    "string": "CuBr",
                    "volume": "1.5 mmol"
                    },
                    {
                        "string": "TOPO",
                        "volume": "7.5 mmol"
                    }
                ],
                "right_reagent": {
                        "string": "oleylamine",
                        "volume": "35 mL"
                },
                "speed": "",
                "stir": "True"
            },
            {
                "string": "HeatChillToTemp",
                "vessel": "reactor",
                "temp": "220±8 ℃",
                "time": "1 h",
                "stir": "False",
                "reflux": "True"
            },
            {
                "string": "add",
                "vessel": "reactor",
                "left_reagent": [
                    {
                    "string": "CuBr",
                    "volume": "1.5 mmol"
                    },
                    {
                        "string": "TOPO",
                        "volume": "2.5 mmol"
                    }
                ],
                "right_reagent": {
                        "string": "oleylamine",
                        "volume": "35 mL"
                },
                "speed": "",
                "stir": "True"
            },
            {
                "string": "HeatChillToTemp",
                "vessel": "reactor",
                "temp": "260±8 ℃",
                "time": "2.5 h",
                "stir": "False",
                "reflux": "True"
            },
            {
                "string": "add",
                "vessel": "reactor",
                "left_reagent": [
                    {
                    "string": "CuBr",
                    "volume": "3 mmol"
                    },
                    {
                        "string": "TOP",
                        "volume": "6 mmol"
                    }
                ],
                "right_reagent": {
                        "string": "oleylamine",
                        "volume": "35 mL"
                },
                "speed": "",
                "stir": "True"
            },
            {
                "string": "HeatChillToTemp",
                "vessel": "reactor",
                "temp": "260±8 ℃",
                "time": "3 h",
                "stir": "False",
                "reflux": "True"
            }
        ],
        "synthesis_paragraph": "Experimental Section NCs synthesis: Cu NCs spheres and cubes were synthesized according to modifications of literature methods.[21] For the synthesis of Cu cubes of 24 nm, CuBr (3 mmol) and TOPO (25 mmol) were dissolved into oleylamine (10 mL) in a three-necked flask by vigorous magnetic stirring at 80 8C for 15 min. Then the resulting solution was heated up to 210 8C quickly and refluxed at this temperature for 1 h before cooling down to room temperature naturally. In order to obtain Cu nanocubes with a larger edge length (44 nm), the content of TOPO was reduced to 7.5 mmol and the content of CuBr to 1.5 mmol dissolved in 35 mL of oleylamine. Then the resulting solution was heated up to 220 8C quickly and refluxed at this temperature for 1 h. In order to obtain Cu nanocubes with a larger edge length (63 nm), the content of TOPO was reduced to 2.5 mmol, while the temperature and the aging time was increased to 2608C and 2.5 h, respectively. Cu NCs spheres were obtained by following similar procedure. For the synthesis of Cu spheres of 27 nm, oleylamine (35 mL) and CuBr (3 mmol) were mixed in a three-necked flask by strong magnetic stirring at 80 8C for 15 min, then TOP (6 mmol) was injected into the obtained green solution, which immediately became colorless. After 5791Angew. Chem. Int. Ed. 2016, 55, 5789 \u6bcf5792 \u8eca 2016 Wiley-VCH Verlag GmbH & Co. KGaA, Weinheim www.angewandte.org an additional stirring at 80 8C for 5 min, the mixed solution was heated up to 2608C quickly and kept at this temperature for 3 h before cooling down to room temperature naturally. Excess hexane was added to the bright reddish solution, and the Cu cubes were precipitated out by centrifugation. The volume of hexane in which the nanocrystals were suspended was adjusted in order to have a concentration of 1.5 mgmL\u22bf1 for each solution."
    },
    {
        "doi": "10.1002/anie.202016898",
        "target_string": [
            "B-Cu"
        ],
        "hardware": [
            "reactor"
        ],
        "reagent": [
            "concentrated sodium borohydride (NaBH4)",
            "Ar"
        ],
        "operation": [
        ],
        "synthesis_paragraph": "The B-Cu catalyst was synthesized by a facile and scalable method[22,28, 29] using concentrated sodium borohydride (NaBH4) as both the reducing agent and boron source under continuous Ar purging. Zn nanosheets were synthesized by electrochemical deposition of Zn on a Cu foil followed by scratching them off. Figure 1A displays the X-ray diffraction (XRD) pattern of the as-synthesized B-Cu sample. The main peaks at 2q values of 43.38, 50.48, and 74.18 are corresponding to the (111), (200) and (220) planes, respectively, of cubic metallic Cu with a space group of Fm3?m (COD: 9013014). In addition, weak peaks of cubic Cu2O (111), (200), and (220) planes with a space group of Pn3?m (COD: 1000063) are observed due to oxidation in air or Cu-B interaction with the solvent during synthesis. Similarly, peaks assigned to hexagonal Zn (P63/mmc, COD: 9012435) and ZnO (P63mc, COD: 9008877) are both observed in the XRD pattern of the assynthesized Zn sample (Figure 1 B), with the intensity of the oxide peaks being notably higher compared to B-Cu due to faster oxidation of metallic Zn."
    },
    {
        "doi": "10.1002/anie.202102606",
        "target_string": [
            "CuOHFCl NSs"
        ],
        "hardware": [
            "reactor"
        ],
        "reagent": [
            "Cu"
        ],
        "operation": [
        ],
        "synthesis_paragraph": "The CuOHFCl NSs were prepared via a facile hydrothermal method. The sapphire powder of as-prepared CuOHFCl NSs can be synthesized at gram-scale in a single hydrothermal synthesis using an autoclave of 100 milliliters (Figure 1a). The X-ray diffraction (XRD) pattern and Rietveld refinement result of the CuOHFCl NSs were shown in Figure 1b (Rwp = 9.63%, Rp = 11.4%). The asprepared CuOHFCl NSs possesses kagome layered structure with CuI atoms in the kagome lattice and CuII atoms between kagome layers (Figure 1c).[20] Scanning electron microscopy (SEM) and transmission electron microscopy (TEM) confirmed the sheet-like morphology of the as-prepared CuOHFCl NSs with a few microns in planar scale and about tens of nanometers in thickness (Figure 1 d and Figure S2). Both the high-resolution transmission electron microscopy (HR-TEM) (Figure 1e) and the selective area electron diffraction (SAED) pattern (Figure 1 f) pointed out a highly ordered hexagonal crystalline structure. The energy dispersive spectroscopy (EDS) elemental mapping analysis shows the uniform distribution of elemental Cu, Cl, F, and O (Figure 1g\u6bcfj). The XPS analysis also confirmed the existence of Cl (7.23 at%) and F (6.61 at%) in the as-prepared CuOHFCl nanosheet (Figure 1k\u6bcfn and Table S1)."
    },
    {
        "doi": "10.1002/anie.202108388",
        "target_string": [
            "Cu-TDPP"
        ],
        "hardware": [
            "reactor"
        ],
        "reagent": [
            "HOF-7"
        ],
        "operation": [
        ],
        "synthesis_paragraph": "For the preparation of Cu-TDPP and its nanosheet, CuTDPP is firstly prepared and characterized. Cu-TDPP, possessing a structure isomorphic to HOF-7, is synthesized via a facile solvothermal method. Cu-TDPP belongs to the triclinic system with space group of P1?.[15] It presents a 3D layer network, in which subunit of TDPP is connected by the intermolecular hydrogen-bonding and p-p interaction, displaying a microporous structure with two kinds of pore-sizes (i.e. 3.2 4.7 2 and 4.2 6.7 2) (Figures 1b and S1). The powder X-ray diffraction (PXRD) pattern confirms that the as-synthesized Cu-TDPP is well crystalline, which is similar to simulated pattern (Figure 1a). The chemical component of"
    },
    {
        "doi": "10.1002/bkcs.11225",
        "target_string": [
            ""
        ],
        "hardware": [
            "reactor"
        ],
        "reagent": [
            "Cu",
            "Ti",
            "ethanol",
            "HCl",
            "CuSO4·5H2O",
            "H2SO4",
            "(NH4)2SO4",
            "AgNO3",
            "NH4OH",
            "BTA",
            "PVP",
            "Ag/Cu",
            "CO2"
        ],
        "operation": [
            {
                "string": "dip",
                "vessel": "reactor",
                "left_reagent": {
                    "string": "Ti",
                    "volume": ""
                },
                "right_reagent": {
                        "string": "HCl",
                        "volume": "6 M"
                },
                "time": "30 min"
            },
            {
                "string": "dip",
                "vessel": "reactor",
                "left_reagent": {
                    "string": "Cu",
                    "volume": ""
                },
                "right_reagent": [
                    {
                        "string": "AgNO3",
                        "volume": "0.05 M"
                    },
                    {
                        "string": "(NH4)2SO4",
                        "volume": "0.5 M"
                    },
                    {
                        "string": "NH4OH",
                        "volume": "3.5 M"
                    }
                ],
                "time": "10 min"
            }
        ],
        "synthesis_paragraph": "Before Cu electrodeposition, a Ti foil substrate (Sejin, 2 \u2105 2 cm2, thickness: 0.1 mm) was ultrasonicated in 30% ethanol solution for 2 min to remove organic residues. Then the substrate was immersed in a 6 M HCl solution at 70 C for 30 min to eliminate the native oxide. The electrolyte for Cu electrodeposition consisted of 0.12 M CuSO4 5H2O (99.0%, Daejung, Siheung-si, Korea), 0.5 M H2SO4 (95.0%, Junsei, Toyko, Japan), 1.2 M (NH4)2SO4 (99.0%, Alfa Aesar, Haverhill, Massachusetts, USA), and 0.4 mM BTA (98.5%, Daejung).34 Electrodeposition was performed in a conventional three-electrode system composed of the Ti foil as the working electrode, a Pt wire as the counter electrode, and a saturated calomel electrode (SCE, KCl saturated) as the reference electrode. The Ti foil was sealed in a lab-made Teflon cell with an area of 1.13 cm2 exposed to the electrolyte. The Cu foam on the Ti foil substrate was fabricated using two chronopotentiometry steps, at ?2.5 mA/cm2 for 60 s and at ?1200 mA/cm2 for 40 s, which were controlled using a potentiostat (Autolab PGSTAT302N, Metrohm, Herisau, Swiss). After careful washing with deionized water, the Cu foam was immersed in an Ag displacement solution consisting of 0.05 M AgNO3 (99.9%, Alfa Aesar), 0.5 M (NH4)2SO4 (99.0%, Alfa Aesar), and 3.5 M NH4OH (28.0%, Sigma-Aldrich, St. Louis, Missouri, USA) for 10 min at room temperature.35 Ag displacement was conducted without and with the additives BTA (98.5%, Daejung), PVP (average mol. wt. 40 000, Sigma-Aldrich), and NA (95%, SigmaAldrich). All the electrolytes used to fabricate the Ag/Cu foams were purged by N2 gas (99.995%) flow for 30 min before the experiments. To image the morphologies of the Ag/Cu foams, field emission scanning electron microscopy (FESEM, SIGMA, Carl Zeiss, Oberkochen, Germany) was used. The crystal structure was analyzed using X-ray diffraction (XRD, New D8 Advance, Bruker-AXS, Billerica, Massachusetts, USA). The surface properties of the Ag/Cu foams were investigated using anodic scans in linear sweep voltammetry (LSV) in a 0.1 M KOH solution at a scan rate of 1 mV/s. Electrochemical CO2 conversion by the Ag/Cu foams was performed using an H-type cell (Pine Research Instrumentation, Durham, North Carolina, USA). The cell capacity was 25 mL for both the cathode and anode parts, which were separated by a proton-conducting membrane (Nafion, Wilmington, Delaware, USA NRE-212). The cathode part contained an Ag/Cu foam as a working electrode and an SCE as a reference electrode. The exposed area of the working electrode was fixed at 0.5 cm2. The anode part contained Pt gauze as a counter electrode. KHCO3 (99.5%, Daejung, 0.1 M) at a pH of 6.8 was used for both the catholyte and anolyte, which were purged by N2 gas for 30 min. Then, the catholyte was purged by CO2 gas (99.995%) at a rate of 300 sccm for at least 45 min before the activity measurement. To maintain CO2 saturation during the experiment, CO2 gas was continuously injected into the catholyte at a rate of 10 sccm, ensuring that the product gases entered the sampling loop for gas chromatography (GC, Agilent 7890A). The chronoamperometry method was adopted to analyze the catalytic activity of the Ag/Cu foams at various potentials for 30 min. The CO concentration generated at the cathode was measured by a flame ionization detector (FID) in the GC instrument. Then, the CO Faradaic efficiency was obtained by calculating the concentration of generated CO and the amount of electrochemically applied charge."
    },
    {
        "doi": "10.1002/cctc.201901748",
        "target_string": [
            "CuSO45H2O",
            "Na3C6H5O72H2O"
        ],
        "hardware": [
            "reactor"
        ],
        "reagent": [
            "CuSO45H2O",
            "NaH2PO2H2O",
            "Na3C6H5O72H2O",
            "Ag/AgCl",
            "NH4OH",
            "Cu-B",
            "DMAB"
        ],
        "operation": [
            {
                "string": "add",
                "vessel": "reactor",
                "left_reagent": {
                    "string": "DMAB",
                    "volume": "2 mL"
                },
                "right_reagent": {
                        "string": "CuSO45H2O",
                        "volume": "60 mL"
                },
                "speed": "40.0",
                "stir": "True"
            }
        ],
        "synthesis_paragraph": "This article is protected by copyright. All rights reserved. mM CuSO45H2O, 0.48 M NaH2PO2H2O and 0.034 M Na3C6H5O72H2O at -1.1 V (vs Ag/AgCl) for 20 min at 70\u22a5, with the plating bath pH adjusted to ca. 8 using a NH4OH solution. The Cu-B film was chemically deposited according to the following procedures: 60 ml of a 12 mM CuSO45H2O + 0.034 M Na3C6H5O72H2O solution was prepared, and its pH was adjusted to ca. 10.5 and its temperature was controlled at 55 \uff5eC; 2 mL of 0.1 g mL-1 DMAB solution prepared with cold water was injected quickly into the above CuSO4 precursor solution under stirring, followed by placement of the polished Cu foil for 5 min."
    },
    {
        "doi": "10.1002/celc.201500421",
        "target_string": [
            ""
        ],
        "hardware": [
            "reactor"
        ],
        "reagent": [
            "Cu",
            "C",
            "dichloromethane",
            "P4VP",
            "KHCO3",
            "nafion solution"
        ],
        "operation": [
            {
                "string": "dip",
                "vessel": "reactor",
                "left_reagent": {
                    "string": "",
                    "volume": ""
                },
                "right_reagent": {
                        "string": "dichloromethane",
                        "volume": "100 mL"
                },
                "time": "60 s"
            },
            {
                "string": "dip",
                "vessel": "reactor",
                "left_reagent": {
                    "string": "",
                    "volume": ""
                },
                "right_reagent": {
                        "string": "KHCO3",
                        "volume": "0.1 M"
                },
                "time": "2/3 h"
            },
            {
                "string": "dip",
                "vessel": "reactor",
                "left_reagent": {
                    "string": "",
                    "volume": ""
                },
                "right_reagent":{
                        "string": "nafion solution",
                        "volume": ""
                },
                "time": "1 s"
            },
            {
                "string": "dry",
                "vessel": "reactor",
                "condition": "overnight"
            }
        ],
        "synthesis_paragraph": "The polymer films were prepared by coating a copper foil (0.5 mm thick, 99.9985 % (metals basis) [Alfa Aesar (catalog number 11392)] and a carbon rod (3 mm diameter ? 30 m, 99.999 %) [Strem Chemicals, UK (catalog number 930605)] . The surfaces of these supports were prepared by grinding with a 400 grit silicon carbide paper followed by ultrasonication to detach leftover abrasive particles from the surface. The Cu and C electrodes were further washed in dichloromethane (99.8 + %, Acros Organics), air dried, and dipcoated with P4VP by immersing the electrode in a 100 mg mL\u22bf1 polymer solution in dichloromethane for 60 s and slow (0.5 mm s\u22bf1) withdrawal. The thickness of the resulting P4VP films on Cu was 2 1 mm, as estimated by using ellipsometry (a-SE, J. A. Woollam Co.). The polymer-coated electrode was air-dried and soaked in 0.1 m KHCO3 for 2\u6bcf3 h to remove residual dichloromethane and to form CuII\u6bcfpolymer complexes. Afterwards, to protect the polymer coating from dissolution during electrolysis, the electrode was dipped for 1 s in a 0.1 % Nafion solution (water diluted 5 % Nafion solution from Aldrich) and dried overnight."
    },
    {
        "doi": "10.1002/celc.201600068",
        "target_string": [
            ""
        ],
        "hardware": [
            "reactor"
        ],
        "reagent": [
            "acetone",
            "isopropanol",
            "deionized water",
            "concentrated phosphoric acid",
            "KHCO3"
        ],
        "operation": [
            {
                "string": "electrochemical anodization",
                "vessel": "reactor",
                "reagent": {
                    "string": "concentrated phosphoric acid",
                    "volume": ""
                },
                "potential": "2.0 V",
                "time": "5 min"
            }
        ],
        "synthesis_paragraph": "Copper foil (99.9999 %) was cut into electrodes of 2 cm ? 2 cm squares and cleaned by sonicating for 30 min in acetone, followed by isopropanol, and finally in deionized water. The electrodes were then electropolished in concentrated phosphoric acid at a potential of 2.0 V for 5 min with a copper-foil counter electrode. Next, the electrodes were rinsed with deionized water and dried with a stream of nitrogen. Nanostructuring of electropolished polycrystalline copper was carried out in situ prior to carrying out the electroreduction of CO2 in a 0.1 m KHCO3 solution containing 4 mm"
    },
    {
        "doi": "10.1002/celc.201900971",
        "target_string": [
            ""
        ],
        "hardware": [
            "reactor"
        ],
        "reagent": [
            "CuSO4",
            "Cu2O"
        ],
        "operation": [
        ],
        "synthesis_paragraph": "Wiley VCH Mittwoch, 31.07.2019 1915 / 143061 [S. 3928/3932] 1 controllability and simplicity, according to a method explained in the experimental section.[3c,d,g,8] A CuSO4 solution was used as the precursor for Cu2+ ions. The deposition was performed at a fixed current density of 0.8 mAcm 2 at pH 12 and a controlled temperature of 60 \uff5eC. X-ray diffraction (XRD) confirmed the deposition of a Cu2O layer with a selective (111) orientation, consistent with previous electrodeposition studies performed at pH 12 (Figure S3, a).[3c,8a,9] Electrodes with four different loadings were prepared by varying the deposition time until a total charge of 0.5 Ccm 2, 1 Ccm 2, 3 Ccm 2, or 5 Ccm 2 was applied, corresponding to a theoretical catalyst loading ranging from 0.37 to 3.7 mgcm 2 (Table 1)."
    },
    {
        "doi": "10.1002/celc.201900971",
        "target_string": [
            ""
        ],
        "hardware": [
            "reactor"
        ],
        "reagent": [
            ""
        ],
        "operation": [
            ""
        ],
        "synthesis_paragraph": "The electrodes used as cathodes were synthesized with the method of electrodeposition using a GDL substrate. The desired GDEs were prepared by applying a fixed current in a 0.5 M CuSO4 solution (VWR chemicals) containing 3.0 M lactic acid (VWR Chemicals) and NaOH (pellets, Merck).[3c,8b] Cu2O films were electrodeposited via the reduction of the copper (II) lactate (Cu(CH3CHOHCOO)2) complex in an alkaline solution of pH 12. The lactic acid was added in the solution to form Cu(CH3CHOHCOO)2 preventing precipitation of Cu (OH)2 in the basic electrolyte solution. By complexing with the lactate ion, copper was stabilized, and the pH was raised to alkaline values by adding NaOH, at a controlled temperature of 60 \uff5eC. The formed complex was reduced to CuOH, which was further transformed to Cu2O upon dehydration. [8a,14] The Cu2O formation reactions are the following:"
    },
    {
        "doi": "10.1002/celc.201900971",
        "target_string": [
            ""
        ],
        "hardware": [
            "reactor"
        ],
        "reagent": [
            ""
        ],
        "operation": [
            ""
        ],
        "synthesis_paragraph": "The electrodes used in the setup were a Pt mesh (99.9%, Alfa Aesar) counter electrode, Ag/AgCl (Metrohm, stored in 3 M KCl) reference electrode, and a 5 cm2 gas diffusion layer (Sigracet 29BC, FuelCellStore) working electrode. The deposition was performed at a fixed current of 0.8 mA until a total charge of 0.5 Ccm 2, 1 Ccm 2, 3 Ccm 2, or 5 Ccm 2 was passed. The catalyst loading obtained in this preparation carried out in a galvanostatic mode, was determined by the duration of the experiment, hence the total charge passed through the electrode.[3g] After the deposition, the electrode was thoroughly rinsed with MilliQ water (18.2 Mohmcm) and left to dry in open air."
    },
    {
        "doi": "10.1002/celc.201901381",
        "target_string": [
            "CuSn alloy NPs"
        ],
        "hardware": [
            "reactor"
        ],
        "reagent": [
            "NG nanosheets",
            "CuSn"
        ],
        "operation": [
            ""
        ],
        "synthesis_paragraph": "The CuSn alloy NPs supported on the NG were synthesized via a hydrothermal method followed by the pyrolysis under the nitrogen atmosphere, yielding a uniform dispersion of the alloy NPs (Figure 1a). The NG nanosheets were selected as the support in a range of applications including oxygen reduction,[24] lithium storage,[25] water oxidation,[26] fuel cell,[27] ratios of Cu to Sn. (e-g) XPS spectra of whole spectrum (e), Cu (f) and Sn (g) for CuSn alloy NPs on NG with various ratios of Cu to Sn. 2ChemElectroChem 2019, 6, 1\u6bcf8 www.chemelectrochem.org ? 2019 Wiley-VCH Verlag GmbH & Co. KGaA, Weinheim"
    },
    {
        "doi": "10.1002/celc.201901381",
        "target_string": [
            ""
        ],
        "hardware": [
            "reactor"
        ],
        "reagent": [
            ""
        ],
        "operation": [
            ""
        ],
        "synthesis_paragraph": "Synthesis of CuSn alloy nanoparticles on nitrogen doped graphene. The CuSn alloy NPs supported on NG were synthesized via the hydrothermal method and pyrolysis. Typically, 10 mg graphene oxide powder was dispersed in 20 mL dimethylformamide (DMF) by sonication, following by adding 10 mL DMF solution with various concentration of Cu(NO3)2\ufe5e2H2O, SnCl4 and 0.5 g dicyandiamide. The mixed solution was stirred for 30 min and then transferred into 50 mL autoclave. The autoclave was placed at 200 \uff5eC for 4 h. After cooling to room temperature, the products were collected by centrifuged, and washed with ethanol and deionized water separately. The CuSn NPs on NG were obtained by annealing in nitrogen at 900 \uff5eC for 2 h after freeze drying. The total mass of Cu and Sn precursors was 0.2 g and the weight of Cu salt ranged from 0.16 g to 0.04 g (Table S1). Pure Cu and pure Sn nanoparticles on NG were also prepared as controls."
    },
    {
        "doi": "10.1002/celc.201901730",
        "target_string": [
            ""
        ],
        "hardware": [
            "reactor",
            "teflon vessel"
        ],
        "reagent": [
            "salt",
            "EG",
            "NaOH",
            "H2O",
            "ethanol"
        ],
        "operation": [
            {
                "string": "add",
                "vessel": "reactor",
                "left_reagent": {
                    "string": "salt",
                    "volume": ""
                },
                "right_reagent": {
                        "string": "EG",
                        "volume": "20 mL"
                },
                "speed": "",
                "stir": "False"
            },
            {
                "string": "add",
                "vessel": "reactor",
                "left_reagent": {
                    "string": "NaOH",
                    "volume": "1280 mg"
                },
                "right_reagent": [ 
                    {
                        "string": "EG",
                        "volume": "24 mL"
                    },
                    {
                        "string": "H2O",
                        "volume": "4 mL"
                    }
                ],
                "speed": "",
                "stir": "False"
            },
            {
                "string": "HeatChillToTemp",
                "vessel": "teflon vessel",
                "temp": "180 ℃",
                "time": "10 min",
                "stir": "False",
                "reflux": "False"
            },
            {
                "string": "dry",
                "vessel": "reactor",
                "condition": "by vacuum dry at 60 ～C overnight"
            }
        ],
        "synthesis_paragraph": "This article is protected by copyright. All rights reserved. salts were dissolved in 20 mL of EG to form solution 1, and 1280 mg of NaOH was dissolved in 24 mL of EG and 4 mL of H2O to form solution 2. Then, solution 2 was added into solution 1 drop by drop. After 10 min of vigorous agitation, the mixture was then transferred into a Teflon vessel (volume 100 mL). The Teflon vessel was put in a microwave oven (Milestone STARTSynth, Milestone Inc., Shelton, Connecticut) and connected to pressure and temperature probes. The mixture was irradiated for 10 min at 180 \uff5eC (Max. 900 W), and then was cooled to ambient temperature. The precipitate was separated by centrifuge and washed twice with H2O and once with ethanol. The powder sample was finally obtained by vacuum dry at 60 \uff5eC overnight."
    },
    {
        "doi": "10.1002/celc.202001504",
        "target_string": [
            "nanosized CuO catalyst"
        ],
        "hardware": [
            "reactor"
        ],
        "reagent": [
            "Copper chloride dihydrate(CuCl2 2H2O)",
            "polyvinyl pyrrolidone (PVP)",
            "deionized water",
            "NH3·H2O",
            "NaOH"
        ],
        "operation": [
            {
                "string": "add",
                "vessel": "reactor",
                "left_reagent": [ 
                    {
                        "string": "Copper chloride dihydrate(CuCl2 2H2O)",
                        "volume": ""
                    },
                    {
                        "string": "polyvinyl pyrrolidone (PVP)",
                        "volume": ""
                    }
                ],
                "right_reagent": {
                        "string": "deionized water",
                        "volume": "100 mL"
                },
                "speed": "",
                "stir": "True"
            },
            {
                "string": "add",
                "vessel": "reactor",
                "left_reagent": {
                    "string": "NH3·H2O",
                    "volume": "2 mL"
                },
                "right_reagent": {
                        "string": "",
                        "volume": ""
                },
                "speed": "",
                "stir": "False"
            },
            {
                "string": "add",
                "vessel": "reactor",
                "left_reagent": {
                    "string": "NaOH",
                    "volume": "1 M"
                },
                "right_reagent": {
                        "string": "",
                        "volume": ""
                },
                "speed": "",
                "stir": "True"
            },
            {
                "string": "dry",
                "vessel": "reactor",
                "condition": "at 60 ～C"
            },
            {
                "string": "HeatChillToTemp",
                "vessel": "reactor",
                "temp": "200-500 ℃",
                "time": "",
                "stir": "False",
                "reflux": "False"
            }

        ],
