Repository: cxqwindy/CO2_reduction_electrocatalysts_db

# synthesis_paragraph_classifier

A runnable reproduction of the paragraph-classification stage described in *Large language model enhanced corpus of CO2 reduction electrocatalysts and synthesis procedures*.

The implementation retains the cited method's core settings: sentence-level LDA (200 topics, priors `alpha=5/N`, `beta=0.01`), topic-probability threshold 0.05, adjacent-sentence topic 1–3 grams, and a random forest with 20 trees and maximum depth 20. The original 760 annotated paragraphs and 12,643-paper LDA corpus are not present in this directory and are distribution-restricted.

File: synthesis_extraction/paragraph_classification/gold_tree_data.json (part 3 of 13)
[
        "synthesis_paragraph": "Nanosized CuO catalysts were prepared by the template-assisted homogeneous precipitation method.[10] Copper chloride dihydrate (CuCl2 \ufe5e 2H2O) and polyvinyl pyrrolidone (PVP) were employed as precursor and template, respectively. A certain gram of the precursor and the template were mixed and dissolved in 100 ml of deionized water under stirring to form a uniform solution. The mixtures were treated with ultrasound for 15 min, followed by the addition of 2 ml of NH3 \ufe5eH2O into the solution. A certain amount of NaOH solution (1 M) was added to the solution under stirring to obtain light blue precipitates. The precipitates were then filtered and washed several times using deionized water and ethanol. The precipitates were subsequently dried at 60 \uff5eC and calcined at 200\u6bcf 500 \uff5eC in a muffle furnace to obtain the desired CuO catalysts. The samples calcined at varied temperatures were labeled as CuO X, where X denoted the calcination temperature. Schematic illustration of the manufacturing process of the nanostructured CuO by the template-assisted homogeneous precipitation can be found in Scheme 1 and Figure S7. CuO particles were deposited on carbon paper substrate with a geometric size of 1 cm\u21051 cm to form electrode for electrochemical tests. The loading of CuO on the substrate is 100 mg/cm2."
    },
    {
        "doi": "10.1002/celc.202100013",
        "target_string": [
            "SnO2/CuO NCs electrocatalysts"
        ],
        "hardware": [
            "reactor",
            "muffle furnace"
        ],
        "reagent": [
            "CuCl2",
            "SnCl2",
            "deionized water",
            "concentrated ammonia hydroxide",
            "ethanol"
        ],
        "operation": [
            {
                "string": "add",
                "vessel": "reactor",
                "left_reagent": [
                    {
                        "string": "CuCl2",
                        "volume": ""
                    },
                    {
                        "string": "SnCl2",
                        "volume": ""
                    }
                ],
                "right_reagent": {
                        "string": "deionized water",
                        "volume": "50 mL"
                },
                "speed": "",
                "stir": "True"
            },
            {
                "string": "add",
                "vessel": "reactor",
                "left_reagent": {
                    "string": "concentrated ammonia hydroxide",
                    "volume": ""
                },
                "right_reagent": {
                        "string": "",
                        "volume": ""
                },
                "speed": "",
                "stir": "True"
            },
            {
                "string": "dry",
                "vessel": "reactor",
                "condition": "overnight in a vacuum oven at 80 ～C"
            },
            {
                "string": "HeatChillToTemp",
                "vessel": "muffle furnace",
                "temp": "400 ℃",
                "time": "2 h",
                "stir": "False",
                "reflux": "False"
            }
        ],
        "synthesis_paragraph": "SnO2/CuO NCs electrocatalysts with rich heterointerfaces were prepared by co-precipitation and subsequent calcination methods. In a typical process, the total molar amount of metal ions is 5 mmol. CuCl2 and SnCl2 with a certain molar ratio (seeing Table S1 for details) were added into 50 mL of deionized water to obtain a homogeneous emulsion solution under continuous stirring for 1 h. Then concentrated ammonia hydroxide was added dropwise to the above solution until neutral. After vigorously stirring for another 2 h, the resultant precipitate was centrifugated, washed with deionized water and ethanol, and then dried overnight in a vacuum oven at 80 \uff5eC. Afterwards, the precipitate was annealed at 400 \uff5eC for 2 h in a muffle furnace. Finally, a series of SnO2/CuO NCs were obtained after naturally cooling to room temperature. As comparisons, the pure SnO2 and CuO were also synthesized by the similar method. In addition, the SnO2 CuO physical mixture was obtained by grinding the pure SnO2 and CuO in an agate mortar for 30 minutes."
    },
    {
        "doi": "10.1002/celc.202100268",
        "target_string": [
            "CuxPd100-x nanocatalysts"
        ],
        "hardware": [
            "reactor",
            "microwave oven"
        ],
        "reagent": [
            "CuCl2",
            "diethylene glycol",
            "NaOH",
            "N2"
        ],
        "operation": [
            {
                "string": "add",
                "vessel": "reactor",
                "left_reagent": {
                    "string": "CuCl2",
                    "volume": ""
                },
                "right_reagent": {
                        "string": "diethylene glycol",
                        "volume": "100 mL"
                },
                "speed": "",
                "stir": "True"
            },
            {
                "string": "HeatChillToTemp",
                "vessel": "microwave oven",
                "temp": "185 ℃",
                "time": "30 min",
                "stir": "False",
                "reflux": "False"
            },
            {
                "string": "filter",
                "vessel": "reactor",
                "condition": "on a 0.22 米m GSWP (FisherBioblock paper)",
                "reagent": ""
            }
        ],
        "synthesis_paragraph": "The CuxPd100-x nanocatalysts used for the CO2 electrochemical reduction were prepared from polyol method assisted by microwave irradiation[42] and their compositions were tuned by the atomic ratios (Cu2+/Pd2+ =100:0, 90 :10, 70 :30, 50 :50, 30 :70, 10 :90, 0 : 100, respectively) of the metal precursors. They were dispersed in carbon black (Vulcan XC 72R, Cabot), as support and to target a metal loading of 40 wt.%. Basically, metal precursors (CuCl2, Alfa Aesar and K2PdCl4, Alfa Aesar) with different atomic ratios were dissolved in 100 mL diethylene glycol (DEG, Alfa Aesar) that acts both as a solvent and a reducing agent under 30 min stirring at 25 \uff5eC. The pH value was adjusted at 11 with 2.0 molL 1 NaOH in DEG prior to add the desired amount of carbon substrate (Vulcan XC72R), which is previously treated under N2 atmosphere at 400 \uff5eC for 4 h. The mixture was then maintained under vigorous stirring (1000 rpm) for 15 min in order to have a homogeneous suspension. Afterwards the mixture was rapidly heated in the microwave oven (CEM, Synthesis Technology Inside) with the power output of 1600 W irradiation at 185 \uff5eC under N2 gas flowing (1.0 bar) for 30 min. Finally, the mixture was filtered on a 0.22 \u7c73m GSWP (FisherBioblock paper) and washed several times with ultra-pure water (18.2 M\u6b21 cm, 20 \uff5eC). The remaining material (CuxPd100 x/C) was then dried in an oven at 70 \uff5eC for 12 h."
    },
    {
        "doi": "10.1002/celc.202100623",
        "target_string": [
            "Cu3Sn@Cu-SnO2 catalyst"
        ],
        "hardware": [
            "reactor"
        ],
        "reagent": [
            "Cu NWs",
            "Cu3Sn",
            "SnO2"
        ],
        "operation": [
        ],
        "synthesis_paragraph": "As schematically illustrated in Figure 1, the Cu3Sn@Cu-SnO2 catalyst was fabricated by a facile hydrothermal method using Cu nanowire as template. Firstly, copper nanowires (Cu NWs) array was in-situ formed on the Cu foam (CF). After that, the surrounding Cu NWs was transformed into Cu3Sn alloy via a hydrothermal method in virtue of the neighbouring Sn source. Noted that the amorphous SnO2 shell was concomitantly developed on the Cu3Sn alloy surface because the Sn atom was prone to aggregating and oxidizing on the outer layer for low surface energy.[22] For the inner Cu3Sn core, the subsequent diffusion of Sn atoms from the inner to the outer layer as well as the residual Cu atoms both contributes to the formation of amorphous Cu doped SnO2 shell. Therefore, a unique coreshell-type Cu3Sn@Cu-SnO2 NWs hierarchical structure was obtained."
    },
    {
        "doi": "10.1002/celc.202100623",
        "target_string": [
            ""
        ],
        "hardware": [
            "reactor"
        ],
        "reagent": [
            ""
        ],
        "operation": [
            ""
        ],
        "synthesis_paragraph": "Firstly, Cu foam (CF) was immersed into a mixed solution containing 0.133 M (NH4)2S2O8 and 2.667 M NaOH for 15 min. Then the priortreated Cu foam was successively rinsed with de-ionized (DI) water and absolute ethanol, and dried in nitrogen atmosphere. The CF turned to deep blue color, which indicates the formation of Cu(OH)2 nanowire arrays on the surface.[33] After that, Cu nanowires (NWs) were obtained by annealing the Cu(OH)2 NWs at 200 \uff5eC for 4 hours with a heating rate of 5 \uff5eCmin 1 at H2/Ar atmosphere."
    },
    {
        "doi": "10.1002/cjoc.201900010",
        "target_string": [
            "CuBi2O4 microspheres"
        ],
        "hardware": [
            "reactor"
        ],
        "reagent": [
            "Cu(NO3)2",
            "Bi(NO3)3",
            "Polyethylene glycol 400 (PEG 400)"
        ],
        "operation": [
            {
                "string": "add",
                "vessel": "reactor",
                "left_reagent": {
                    "string": "Polyethylene glycol 400 (PEG 400)",
                    "volume": ""
                },
                "right_reagent": {
                        "string": "",
                        "volume": ""
                },
                "speed": "",
                "stir": "False"
            }
        ],
        "synthesis_paragraph": "CuBi2O4 microspheres were prepared via the hydrothermal reaction using the precursors of Cu(NO3)2 and Bi(NO3)3 (see Experimental for more details). Since the hydrothermal temperature and time had significant influences on the product morphology and composition, these two experimental parameters were first carefully explored. It was found that 100 oC and 36 h gave rise to the most uniform CuBi2O4 microspheres as shown in Figure 1a. Polyethylene glycol 400 (PEG 400) was added during the hydrothermal reaction and found to play an important"
    },
    {
        "doi": "10.1002/cnma.202000611",
        "target_string": [
            "Bi/Cu catalyst"
        ],
        "hardware": [
            "reactor"
        ],
        "reagent": [
            "Cu",
            "Bi"
        ],
        "operation": [
        ],
        "synthesis_paragraph": "Similar to previous literature,[19] Bi-based catalysts were prepared by electrodeposition onto Cu foam. The characteristics of the prepared Bi/Cu catalyst electrodes were shown in figure 1. Scanning electron microscopy (SEM) (figure 1a) images showed that the Cu foam was coated by nano-coral-like structures. This morphological feature can be confirmed by transmission electron microscopy (TEM) (figure 1b). High-resolution TEM (HRTEM) showed the lattice d-spacing with an average size of 0.329 nm, corresponding to the (012) face lattice distance of metallic Bi, indicating the coral-like microstructure is composed of Bi.[20] Moreover, the elemental distribution results by energy-dispersive X-ray spectroscope (EDS) elemental analysis were presented in figure 1c\u6bcfe. Interestingly, the images revealed that both Bi and Cu were distributed uniformly on the coral-like structure, indicating that the co-deposition of Bi and Cu has taken place during the deposition process.[21] It is possibly related to the galvanic displacement reaction, the Cu [a] M. Li, W. Li, W. Song, Dr. C. Wang, Prof. Y. Yao, Prof. C. Wu, Prof. W. Luo, Prof. Z. Zou Eco-materials and Renewable Energy Research Center (ERERC), College of Engineering and Applied Sciences Nanjing University No. 22 Hankou Road, Nanjing, Jiangsu 210093 (P. R. China) E-mail: yaoyingfang@nju.edu.cn [b] Prof. Y. Yao, Prof. C. Wu, Prof. W. Luo, Prof. Z. Zou Jiangsu Key Laboratory for Nano Technology, National Laboratory of Solid State Microstructures, Department of Physics Nanjing University No. 22 Hankou Road, Nanjing, Jiangsu 210093 (P. R. China) [c] Prof. Y. Yao, Prof. C. Wu, Prof. W. Luo, Prof. Z. Zou Collaborative Innovation Center of Advanced Microstructures Nanjing University No. 22 Hankou Road, Nanjing, Jiangsu 210093 (P. R. China) [d] Prof. Z. Zou Macau Institute of Systems Engineering Macau University of Science and Technology Macau 999078 (P. R. China) [e] Prof. Z. Zou School of Science and Engineering The Chinese University of Hong Kong, Shenzhen 2001 Longxiang Blvd., Longgang District, Shenzhen, 518172 (P. R. China) [f] Prof. Y. Yao, Prof. C. Wu, Prof. Z. Zou Kunshan Innovation Institute of Nanjing University 1699 Zuchongzhi South Road, Kunshan, Jiangsu 215347 (P. R. China) [g] Prof. Y. Yao Huazhong University of Science and Technology Wuhan National Laboratory for Optoelectronics Wuhan, Hubei 430074 (P. R. China) [h] Prof. C. Wu Shenzhen Municipal Design & Research Institute Co., Ltd. Shenzhen, Guangdong 518029 (P. R. China) Supporting information for this article is available on the WWW under https://doi.org/10.1002/cnma.202000611This manuscript is part of a special collection on Carbon Dioxide Conversion. 128ChemNanoMat 2021, 7, 128\u6bcf133 ? 2021 Wiley-VCH GmbH"
    },
    {
        "doi": "10.1002/cphc.201701352",
        "target_string": [
            "phenolic resin precursor (denoted resol)"
        ],
        "hardware": [
            "reactor"
        ],
        "reagent": [
            "phenol",
            "NaOH",
            "formaldehyde",
            "HCl",
            "absolute ethanol",
            "Cu(NO3)2.3H2O",
            "phenolic resol solution",
            "Pluronic-Copper nitrate solution"
        ],
        "operation": [
            {
                "string": "add",
                "vessel": "reactor",
                "left_reagent": {
                    "string": "NaOH",
                    "volume": "0.65 mmol"
                },
                "right_reagent": {
                        "string": "phenol",
                        "volume": "6.50 mmol"
                },
                "speed": "20.0",
                "stir": "True"
            },
            {
                "string": "add",
                "vessel": "reactor",
                "left_reagent": {
                    "string": "formaldehyde",
                    "volume": "13 mmol"
                },
                "right_reagent": {
                        "string": "",
                        "volume": ""
                },
                "speed": "10.0",
                "stir": "True"
            },
            {
                "string": "add",
                "vessel": "reactor",
                "left_reagent": {
                    "string": "Cu(NO3)2.3H2O",
                    "volume": "2.1 mmol"
                },
                "right_reagent": {
                        "string": "absolute ethanol",
                        "volume": "15 mL"
                },
                "speed": "20.0",
                "stir": "True"
            },
            {
                "string": "add",
                "vessel": "reactor",
                "left_reagent": {
                    "string": "phenolic resol solution",
                    "volume": ""
                },
                "right_reagent": {
                        "string": "Pluronic-Copper nitrate solution",
                        "volume": ""
                },
                "speed": "20.0",
                "stir": "True"
            },
            {
                "string": "dry",
                "vessel": "reactor",
                "condition": "under fume hood at 21 8C overnight"
            }
        ],
        "synthesis_paragraph": "For the synthesis of copper supported mesoporous carbon catalyst, phenolic resin was the carbon source, amphiphilic triblock copolymer Pluronic F-127 (Sigma-Aldrich) the soft-template of mesoporosity and copper(II)nitrate trihydrate (Cu(NO3)2.3H2O (Merck, 99.5 %)) the metallic copper precursor. The synthesis of the phenolic resin precursor (denoted resol) was slightly modified from the basic preparation described in the litterature26. The polymerization took place in basic conditions starting with phenol and formaldehyde. Typical phenolic resol preparation procedure is the following: 6.50 mmol phenol (Sigma Aldrich 99 %) was melted at 42 8C and then 0.65 mmol NaOH 20 wt.% (Sigma Aldrich ACS Reagent 97 %, pellets) was added slowly over 10 min under stirring. 13 mmol formaldehyde (Sigma Aldrich, 37 wt.% in H2O, contains 10\u6bcf15 % methanol as stabilizer) was added drop-wise, and the reaction mixture was stirred at 72 8C for 30 min. After cooling the mixture to room temperature, the pH value of the reaction mixture was adjusted to 8.0 using a 0.6 mol L 1 HCl (37 % AnalaR NORMAPUR ) aqueous solution. Water was then evaporated under vacuum below 50 8C and the final product was re-dissolved in 10 mL absolute ethanol. In parallel, 2.1 mmol Cu(NO3)2.3H2O was dissolved in 15 mL absolute ethanol, containing 1.0 g of Pluronic F-127. To obtain complete dissolution, the mixture was stirred at 1000 rpm for 30 min at 21 8C. Then, the phenolic resol solution was slowly dropped into the Pluronic-Copper nitrate solution under stirring (600 rpm) which was maintained for 30 min. Then, the mixture was disposed in four Petri dishes and dried under fume hood at 21 8C overnight. Thermo-polymerization was conducted at 100 8C for 24 h and carbonization was performed at 350 or 500 8C for 3 h with a heating rate of 5 8C min 1 under Argon atmosphere with a flow rate of 7 L min 1. The final products were denoted as Cu/FDU-15-T, where T represents the carbonization temperature as Cu/FDU-15-350 and Cu/FDU-15-500. In addition, FDU-15-T samples were prepared by using the same procedure but without adding the Cu salt precursor."
    },
    {
        "doi": "10.1002/cssc.201600693",
        "target_string": [
            "MOPM"
        ],
        "hardware": [
            "reactor"
        ],
        "reagent": [
            "benzene-1,3,5-tricarboxylic acid",
            "copper(II) acetate monohydrate",
            "polycrystalline CuAdeAce",
            "acetic acid",
            "adenine",
            "CuII salt",
            "MOAs (CuDTA and CuZnDTA)",
            "metal acetate",
            "N＊-dimethylacetamide (DMA)",
            "DMF",
            "dithiooxamide (H2DTA) ligand",
            "triethylamine",
            "CO2"
        ],
        "operation": [
            {
                "string": "HeatChillToTemp",
                "vessel": "reactor",
                "temp": "120±8 ℃",
                "time": "50 h",
                "stir": "False",
                "reflux": "False"
            },
            {
                "string": "add",
                "vessel": "reactor",
                "left_reagent": {
                    "string": "acetic acid",
                    "volume": ""
                },
                "right_reagent": [
                    {
                        "string": "adenine",
                        "volume": ""
                    },
                    {
                        "string": "CuII salt",
                        "volume": ""
                    }
                ],
                "speed": "20.0",
                "stir": "False"
            },
            {
                "string": "dip",
                "vessel": "reactor",
                "left_reagent": {
                    "string": "",
                    "volume": ""
                },
                "right_reagent": {
                        "string": "CO2",
                        "volume": "50 bar"
                },
                "time": "1 h"
            }
        ],
        "synthesis_paragraph": "Synthesis of the MOPMs: HKUST-1 was prepared by a previously described solvent-free synthetic route.[58] In a first step, stoichiometric amounts of benzene-1,3,5-tricarboxylic acid and copper(II) acetate monohydrate were ground together to ensure a homogeneous mixture and placed in the reaction vessel. The reagent mixture was oven-heated for approximately 50 h at a heating rate of 2 8C h 1 to a maximum temperature of 120 8C. Polycrystalline CuAdeAce material was prepared by the slow addition of acetic acid to an aqueous solution containing adenine and CuII salt in equimolar proportions.[59] Both MOFs were washed thoroughly with water to remove unreacted reagents and remaining byproducts. The general procedure to prepare the MOAs (CuDTA and CuZnDTA) proceeded as follows. The corresponding metal acetate (or metal salt mixture) was dissolved in a mixture of N,N\uff0a-dimethylacetamide (DMA) and DMF in a 60:40 volumetric ratio, aided by an ultrasonic tip (Vibra-Cell VCX130 20 kHz and 130 W, Sonics) at 80 % of its power for 2 min. Then, dithiooxamide (H2DTA) ligand, basified with triethylamine, was dissolved in the same solvent mixture and added into the metal-ion-containing solution with the system maintained in an ultrasound bath (ULTRASONS-H, Selecta) at a temperature of 288 K. Once the metal\u6bcforganic gel reached a certain consistency, it was allowed to age at room temperature for 1 d. Thereafter, the materials were washed first through immersion in pure DMF to remove the unreacted species and then by successive solvent exchanges in DMF/ethanol mixtures and pure ethanol to replace the solvent. In each exchange step, the contact between the solvent and gel was 24 h to ensure an efficient exchange. To prepare the aerogels, an E3100 critical-point dryer from Quorum Technologies equipped with gas-inlet, vent, and purge valves and a thermal bath was employed. Firstly, the gel was immersed in liquid CO2 at 293 K and 50 bar for 1 h. After this, the exchanged ethanol was removed through the purge valve. This process was repeated five times. Subsequently, the sample was dried under supercritical conditions at a temperature of 311 K and a pressure of 85\u6bcf95 bar. Finally, under constant temperature (311 K), the chamber was vented slowly to atmospheric pressure. Details on the characterization of the prepared MOPMs are provided in the Supporting Information (S2)."
    },
    {
        "doi": "10.1002/cssc.201702338",
        "target_string": [
            "N-doped carbon"
        ],
        "hardware": [
            "reactor"
        ],
        "reagent": [
            "melamine",
            "l-lysine",
            "SBA-15 mesoporous silica",
            "deionized water",
            "ethanol",
            "HF solution"
        ],
        "operation": [
            {
                "string": "add",
                "vessel": "reactor",
                "left_reagent": [
                    {
                        "string": "melamine",
                        "volume": "2.0 g"
                    },
                    {
                        "string": "l-lysine",
                        "volume": "1.0 g"
                    },
                    {
                        "string": "SBA-15 mesoporous silica",
                        "volume": "0.4 g"
                    }
                ],
                "right_reagent": [
                    {
                        "string": "deionized water",
                        "volume": "5 mL"
                    },
                    {
                        "string": "ethanol",
                        "volume": "5 mL"
                    }
                ],
                "speed": "",
                "stir": "False"
            },
            {
                "string": "dry",
                "vessel": "reactor",
                "condition": "at 90 8C to form a powder"
            },
            {
                "string": "HeatChillToTemp",
                "vessel": "reactor",
                "temp": "300 ℃",
                "time": "1 h",
                "stir": "False",
                "reflux": "False"
            }
        ],
        "synthesis_paragraph": "The N-doped carbon materials were prepared by a pyrolysis method. Melamine (2.0 g), l-lysine (1.0 g) and SBA-15 mesoporous silica (0.4 g) were mixed together with deionized water (5 mL) and ethanol (5 mL), and were ultrasonically dispersed for 0.5 h to form a uniform suspension, then dried at 90 8C to form a powder.[27] The powder was carbonized in two steps by heating under an Ar atmosphere in a tube furnace at 300 8C for 1 h with a heating rate of 3 8C min 1, and then heating up to elevated temperature (600 8C, 700 8C, and 800 8C) for 2 h at 5 8C min 1. The SBA-15 template was then removed by using a 20 % HF solution. After centrifugation and washing with deionized water (about 20 mL) several times, as well as drying, the N-doped carbon materials were obtained, and referred as NxC-600 8C, NxC-700 8C, and NxC-800 8C for those obtained at the corresponding carbonized temperature."
    },
    {
        "doi": "10.1002/cssc.201702338",
        "target_string": [
            "CuO catalysts"
        ],
        "hardware": [
            "reactor"
        ],
        "reagent": [
            "CuCl2·2 H2O",
            "NxC",
            "deionized water",
            "NaOH",
            "NaBH4",
            "water"
        ],
        "operation": [
            {
                "string": "add",
                "vessel": "reactor",
                "left_reagent":[
                    {
                        "string": "CuCl2·2 H2O",
                        "volume": "60 mg"
                    },
                    {
                        "string": "NxC",
                        "volume": "50 mg"
                    }
                ],
                "right_reagent": {
                        "string": "deionized water",
                        "volume": "20 mL"
                },
                "speed": "",
                "stir": "False"
            },
            {
                "string": "add",
                "vessel": "reactor",
                "left_reagent": {
                    "string": "NaOH",
                    "volume": "0.5 M"
                },
                "right_reagent": {
                        "string": "",
                        "volume": ""
                },
                "speed": "",
                "stir": "False"
            },
            {
                "string": "add",
                "vessel": "reactor",
                "left_reagent": {
                    "string": "NaBH4",
                    "volume": "25 mg"
                },
                "right_reagent": {
                        "string": "water",
                        "volume": "20 mL"
                },
                "speed": "",
                "stir": "True"
            },
            {
                "string": "HeatChillToTemp",
                "vessel": "reactor",
                "temp": "200 ℃",
                "time": "3 h",
                "stir": "False",
                "reflux": "False"
            }
        ],
        "synthesis_paragraph": "CuO catalysts supported on N-doped carbon materials (CuO/NxC) were prepared through a reduction and re-oxidation approach. Firstly, CuCl2\ufe5e2 H2O (60 mg) and NxC (50 mg) were dispersed in deionized water (20 mL) in a 100 mL flask, followed by the addition of 0.5 m NaOH solution to afford a neutral system. NaBH4 (25 mg) was then dissolved in water (20 mL) and the solution was added slowly to the mixture and then kept stirring for 4 h, whereby Cu2+ was reduced into metallic Cu nanoparticles. The samples were collected by filtering and washed with deionized water (about 30 mL). Finally, the sample underwent heat treatment at 200 8C for 3 h in air to afford the CuO/NxC-600 8C, CuO/NxC-700 8C, or CuO/NxC800 8C catalysts. For comparison, we also prepared CuO supported on Vulcan XC-72 carbon black (CuO/XC-72) by a similar procedure. In comparison with the NxC, XC-72 carbon black has a low CO2 adsorption capacity. In addition, CuO without carbon support was also prepared."
    },
    {
        "doi": "10.1002/cssc.201801708",
        "target_string": [
            "Cu-Bi"
        ],
        "hardware": [
            "reactor"
        ],
        "reagent": [
            "Cu",
            "Bi",
            "CuSO4",
            "H2SO4",
            "NaCl",
            "Bi(NO3)3",
            "HNO3"
        ],
        "operation": [
            {
                "string": "electrochemical anodization",
                "vessel": "reactor",
                "reagent": [
                    {
                        "string": "CuSO4",
                        "volume": "10 mm"
                    },
                    {
                        "string": "H2SO4",
                        "volume": "0.5 m"
                    },
                    {
                        "string": "NaCl",
                        "volume": "0.5 m"
                    }
                ],
                "potential": "0.95",
                "time": ""
            }
        ],
        "synthesis_paragraph": "Pure Cu, Bi and bimetallic Cu\u6bcfBi films were all grown by electrodeposition. Dendritic Cu films were grown at a constant potential of 0.95 V versus MSE from an acidic solution of CuSO4 (10 mm ; Alfa Aesar, 99.99 %), H2SO4 (0.5 m; Sigma Aldrich, 98 %) and NaCl (0.5 m; Fischer Scientific, 99.99 %) on a Cu (100 nm)/Si substrate. The film was grown to a charge density of 1 C cm 2, corresponding to a nominal thickness of 650 nm. Dendritic Bi was deposited on a similar Cu/Si substrate at a potential of 0.85 V versus MSE to a charge density of 4 C cm 2 (nominal thickness 3.7 mm), by using an electrolyte containing Bi(NO3)3 (25 mm; Alfa Aesar, 99.99 %) and HNO3 (1.3 m; Sigma Aldrich, 70 %). [23]"
    },
    {
        "doi": "10.1002/cssc.201902859",
        "target_string": [
            "CuPolyPc@CNT"
        ],
        "hardware": [
            "reactor"
        ],
        "reagent": [
            "1,2,4,5-tetracyanobenzene",
            "cuprous chloride",
            "ethylene glycol",
            "Fe",
            "Cu",
            "Co",
            "H2SO4",
            "acetone",
            "ethanol"
        ],
        "operation": [
            {
                "string": "HeatChillToTemp",
                "vessel": "reactor",
                "temp": "",
                "time": "2.5 h",
                "stir": "False",
                "reflux": "False"
            },
            {
                "string": "dry",
                "vessel": "reactor",
                "condition": "under vacuum for 12h"
            }
        ],
        "synthesis_paragraph": "CuPolyPc@CNT was prepared by heating 1,2,4,5-tetracyanobenzene (TCNB) together with cuprous chloride ( CuCl2) under Ar atmosphere on pre-oxidized multi-walled carbon nanotubes (CNT) templates dispersed in ethylene glycol during 2.5 hours (see Experimental Procedures for details) following comparable synthetic routes used for Fe[6] , Cu[7] and Co[5] polyphthalocyanine (scheme 1). The product was washed then with H2SO4 (8 M) aqueous solution, acetone, ethanol and dried under vacuum for 12h. The relative amounts of the starting precursors were chosen to achieve Cu to CNT weight ratio of about 1.5% in the final product. Inductively Coupled Plasma \u6bcf Atomic Emission Spectroscopy (ICP-AES) analysis showed that the actual Cu to CNT weight ratio was about 1.2%."
    },
    {
        "doi": "10.1002/cssc.202000971",
        "target_string": [
            "Cu-Zn catalysts"
        ],
        "hardware": [
            "reactor",
            "teflon vessel"
        ],
        "reagent": [
            "Cu",
            "CuZnx",
            "ZnO",
            "Zn",
            "EG",
            "H2O",
            "NaOH"
        ],
        "operation": [
            {
                "string": "add",
                "vessel": "reactor",
                "left_reagent": [
                    {
                        "string": "Cu",
                        "volume": ""
                    },
                    {
                        "string": "Zn",
                        "volume": ""
                    }
                ],
                "right_reagent": [
                    {
                        "string": "EG",
                        "volume": "35 mL"
                    },
                    {
                        "string": "H2O",
                        "volume": "5mL"
                    }
                ],
                "speed": "",
                "stir": "False"
            },
            {
                "string": "add",
                "vessel": "reactor",
                "left_reagent": {
                    "string": "NaOH",
                    "volume": "914 mg"
                },
                "right_reagent": [
                    {
                        "string": "EG",
                        "volume": "17 mL"
                    },
                    {
                        "string": "H2O",
                        "volume": "3mL"
                    }
                ],
                "speed": "",
                "stir": "False"
            },
            {
                "string": "add",
                "vessel": "reactor",
                "left_reagent": {
                    "string": "",
                    "volume": ""
                },
                "right_reagent": {
                        "string": "",
                        "volume": ""
                },
                "speed": "40.0",
                "stir": "True"
            },
            {
                "string": "HeatChillToTemp",
                "vessel": "teflon vessel",
                "temp": "220 ℃",
                "time": "11 min",
                "stir": "False",
                "reflux": "False"
            },
            {
                "string": "dry",
                "vessel": "reactor",
                "condition": "by vacuum drying at 60 ～C overnight"
            }
        ],
        "synthesis_paragraph": "The Cu-Zn catalysts were fabricated through a microwave-assisted solvothermal route. Samples containing a single metallic element Cu or Zn were synthesized for the purpose of comparison. The six catalysts, namely Cu, CuZnx (where x is the atomic ratio of Zn/(Cu+Zn) in the precursor solution, Cu-Zn) and ZnO, were prepared with various concentrations of different precursors (Table S1). In a typical synthesis, the Cu and Zn salts were dissolved in 35 mL of EG and 5 mL of H2O to form solution 1, and 914 mg of NaOH was dissolved in 17 mL of EG and 3 mL of H2O to form solution 2. Then, solution 2 was added into solution 1 drop by drop. After 10 min of vigorous agitation, the mixture was then transferred into a Teflon vessel (volume 100 mL). The Teflon vessel was put in a microwave oven (Milestone STARTSynth, Milestone Inc., Shelton, Connecticut) and connected to pressure and temperature probes. The mixture was irradiated for 11 min at 900 W (TMax. = 220 \uff5eC), and then was cooled to ambient temperature. The precipitate was separated by centrifuge and washed twice with H2O and once with ethanol. The powder sample was finally obtained by vacuum drying at 60 \uff5eC overnight."
    },
    {
        "doi": "10.1002/cssc.202100275",
        "target_string": [
            "CuxO-derived electrodes"
        ],
        "hardware": [
            "reactor",
            "teflon-lined stainlesssteel autoclave"
        ],
        "reagent": [
            "CuAc2",
            "KBr",
            "CTAB",
            "Cu"
        ],
        "operation": [
            {
                "string": "add",
                "vessel": "reactor",
                "left_reagent": [
                    {
                        "string": "KBr",
                        "volume": "2 mM"
                    },
                    {
                        "string": "CTAB",
                        "volume": "0.5 mM"
                    }
                ],
                "right_reagent": {
                        "string": "",
                        "volume": ""
                },
                "speed": "40.0",
                "stir": "True"
            },
            {
                "string": "HeatChillToTemp",
                "vessel": "teflon-lined stainlesssteel autoclave",
                "temp": "180 ℃",
                "time": "12 h",
                "stir": "False",
                "reflux": "False"
            }
        ],
        "synthesis_paragraph": "Preparation of the CuxO-derived electrodes 1 mM of CuAc2 (Aladdin Industrial Corp., 99.5%) aqueous solution was used as the basic precursor of the hydrothermal reaction. CuxO electrodes were prepared with or without the addition of KBr or CTAB under the hydrothermal environment. For the additiveassisted hydrothermal reactions, KBr or CTAB powder (Aladdin Industrial Corp., 99.0%) was firstly introduced into the basic precursor solution under vigorous stirring to obtain the Cu precursor of the hydrothermal reaction. The KBr concentration is controlled as 2 mM, and that of CTAB is 0.5 mM, 1 mM, 2 mM and 4 mM, respectively. Then, 60 mL Cu precursor solution and Cu sheet (99.7 wt%) were transferred into a 100 mL Teflon-lined stainlesssteel autoclave. The autoclave was treated under 180 \uff5eC for 12 h and then cooled down naturally. Thirdly, the Cu sheet covered with CuxO layer was taken out from the autoclave, rinsed thoroughly 1967ChemSusChem 2021, 14, 1962\u6bcf1969 www.chemsuschem.org ? 2021 Wiley-VCH GmbH"
    },
    {
        "doi": "10.1002/cssc.202100431",
        "target_string": [
            ""
        ],
        "hardware": [
            "reactor"
        ],
        "reagent": [
            "CuSO4·5H2O",
            "NaOH",
            "lascorbic acid",
            "Cu2O",
            "ethanol",
            "deionized water"
        ],
        "operation": [
            {
                "string": "add",
                "vessel": "reactor",
                "left_reagent": {
                    "string": "CuSO4·5H2O",
                    "volume": "250 mg"
                },
                "right_reagent": {
                        "string": "NaOH",
                        "volume": "20 mL"
                },
                "speed": "",
                "stir": "False"
            },
            {
                "string": "add",
                "vessel": "reactor",
                "left_reagent": {
                    "string": "lascorbic acid",
                    "volume": "176 mg"
                },
                "right_reagent": {
                        "string": "",
                        "volume": ""
                },
                "speed": "40.0",
                "stir": "True"
            },
            {
                "string": "dry",
                "vessel": "reactor",
                "condition": "in a vacuum oven at 50 ～C"
            }
        ],
        "synthesis_paragraph": "In a typical synthetic process, CuSO4 \ufe5e5H2O (250 mg, 1 mmol) and Q[6] (0.2 mmol) were dissolved in 0.1 m aqueous NaOH (20 mL) solution. The solution became a light blue suspension. Next, lascorbic acid (176 mg, 1 mmol) was added into the suspension under vigorous stirring and the suspension was stirred for 20 min at room temperature. The solid product Cu2O Q[6] was obtained by centrifugation. It was washed alternately with ethanol and deionized water, and then dried in a vacuum oven at 50 \uff5eC. Cu2O was obtained under identical conditions without the addition of Q[6]. Cu2O Q[6]-0.1, Cu2O Q[6]-0.3, and Cu2O Q[6]-0.4 were obtained under identical conditions with the addition of 0.1, 0.3, and 0.4 mmol Q[6], respectively."
    },
    {
        "doi": "10.1002/elan.202060265",
