Repository: cxqwindy/CO2_reduction_electrocatalysts_db

# synthesis_paragraph_classifier

A runnable reproduction of the paragraph-classification stage described in *Large language model enhanced corpus of CO2 reduction electrocatalysts and synthesis procedures*.

The implementation retains the cited method's core settings: sentence-level LDA (200 topics, priors `alpha=5/N`, `beta=0.01`), topic-probability threshold 0.05, adjacent-sentence topic 1–3 grams, and a random forest with 20 trees and maximum depth 20. The original 760 annotated paragraphs and 12,643-paper LDA corpus are not present in this directory and are distribution-restricted.

File: synthesis_extraction/paragraph_classification/gold_tree_data.json (part 4 of 13)
[
        "target_string": [
            ""
        ],
        "hardware": [
            "reactor"
        ],
        "reagent": [
            "Ni",
            "HCl",
            "ethanol",
            "distilled water",
            "CuSO4·5H2O",
            "H2SO4",
            "Pt",
            "Ag/AgCl",
            "Cu"
        ],
        "operation": [
            {
                "string": "dry",
                "vessel": "reactor",
                "condition": "in air at 80 ～C in an oven for 12 h"
            },
            {
                "string": "add",
                "vessel": "reactor",
                "left_reagent": [
                    {
                        "string": "CuSO4·5H2O",
                        "volume": "0.05 M"
                    },
                    {
                        "string": "H2SO4",
                        "volume": "0.1 M"
                    }
                ],
                "right_reagent": {
                        "string": "distilled water",
                        "volume": "100 mL"
                },
                "speed": "",
                "stir": "False"
            },
            {
                "string": "electrochemical anodization",
                "vessel": "reactor",
                "reagent": {
                    "string": "",
                    "volume": ""
                },
                "potential": "0.9 V",
                "time": "60 s"
            },
            {
                "string": "dry",
                "vessel": "reactor",
                "condition": "at 60 ～C"
            }
        ],
        "synthesis_paragraph": "Firstly, a piece of Ni foam was cleaned in 1 M HCl solution to remove the impurities from the surface. Then, the Ni foam was cleaned in ethanol, and distilled water successively for 10 min in an ultrasonic bath, followed by drying in air at 80 \uff5eC in an oven for 12 h. The thickness of the Ni foam is 1 mm and it was purchased from QiJing Trading Co., Ltd Store, China. Electrodeposition of Cu on Ni foam was carried out by using our previously reported method [36]. 0.05 M of CuSO4.5H2O and 0.1 M of H2SO4 were dissolved in 100 ml distilled water. The as-prepared solution was used as the electrolyte for the electrodeposition of copper on conductive Ni foam with an exposed area of 1 \u2105 1 cm. A platinum wire and an Ag/AgCl (1 M KCl) electrodes were used as a counter electrode and reference electrode, respectively. The potentiostatic electrodeposition of Cu on Ni foam was performed at a constant potential of ?0.9 V (vs. Ag/AgCl) for 60 s. After the complete deposition for 60 s, the Ni foam was taken out of the electrolyte solution and carefully washed with deionized water and ethanol and then dried at 60 \uff5eC."
    },
    {
        "doi": "10.1002/er.6250",
        "target_string": [
            ""
        ],
        "hardware": [
            "reactor"
        ],
        "reagent": [
            "Cu",
            "water",
            "ethanol",
            "SnCl2",
            "ZnSO4 7H2O",
            "MWCNTs",
            "Zn",
            "NaOH"
        ],
        "operation": [
            
        ],
        "synthesis_paragraph": "A 0.1-mm-thick, 2 cm \u2105 2 cm Cu foil was polished with 100 grade abrasive paper, washed in water and ethanol, and then sonicated in dilute hydrochloric acid for 10 minutes. In the SZ0.5MC electrode fabrication process, the electrodeposition solution was prepared by 10 mM SnCl2, 0.5 mM ZnSO4 7H2O, and 250 mg/L MWCNTs. By using a constant current density of 30 mA/cm2 for 1 hour, which was applied by a regulated dc power supply (linear dc power; Longwei Instruments, HK Co., Ltd., China), the electrodeposition of Sn, Zn, and MWCNTs was carried out on the pretreated copper foil. Subsequently, the obtained material was washed with deionized water and then leached in 50 mM NaOH aqueous solution for 8 hours dezincification (the whole preparation is shown in Scheme 1). Also, a series of SZMC, S0MC, SZC, and S0C electrodes were fabricated via co-electrodeposition of different amounts of ZnSO4 and MWCNTs at current densities (jel) varying from 20 to 40 mA/cm 2, followed by 0\u6bcf14 hours (tal) alkali leaching for dezincification (Table S2)."
    },
    {
        "doi": "10.1002/slct.202001882",
        "target_string": [
            ""
        ],
        "hardware": [
            "reactor"
        ],
        "reagent": [
            "Na2S2H2O",
            "H2LNH2",
            "CuCl2·2H2O",
            "CH3CN",
            "triethylamine"
        ],
        "operation": [
            {
                "string": "add",
                "vessel": "reactor",
                "left_reagent": {
                    "string": "CuCl2·2H2O",
                    "volume": ""
                },
                "right_reagent": {
                        "string": "CH3CN",
                        "volume": ""
                },
                "speed": "",
                "stir": "False"
            },
            {
                "string": "add",
                "vessel": "reactor",
                "left_reagent": {
                    "string": "triethylamine",
                    "volume": ""
                },
                "right_reagent": {
                        "string": "",
                        "volume": ""
                },
                "speed": "",
                "stir": "False"
            }
        ],
        "synthesis_paragraph": "In Scheme 1, the synthetic routes of complex 1 are described. At first, 1 equivalent of compound A was mixed with 6 equivalents of salicylaldehyde and resulted in salen ligand H2L N\uff5e2. [22] After that, Na2S?2H2O was added to the solution to reduce the -NO2 anchoring group (to -NH2) of the ligand backbone and H2L NH 2 ligand was prepared. [23] This ligand was further mixed with an equivalent amount of CuCl2?2H2O in CH3CN solution, where triethylamine was added dropwise to get the desired complex 1 with 73% yield."
    },
    {
        "doi": "10.1002/slct.202003415",
        "target_string": [
            ""
        ],
        "hardware": [
            "reactor"
        ],
        "reagent": [
            "Cu-foams",
            "potassium nitrate"
        ],
        "operation": [
        ],
        "synthesis_paragraph": "Our strategy is to control a formation of Cu2O surface structure on the Cu-foam from a molten salt oxide method developed here. In Figure 1a, Cu-foams and potassium nitrate were considered as reactant, by regulating the time of the oxidation to obtain desired oxidation states of copper. The polished Cufoam and the Cu-foam after molten salt treatment were examined by XRD. It can be seen that the Cu-foam match well with metallic Cu (JCPDS 65-9743), the three main peaks are corresponded with (111), (200), (220), as shown in Figure 1b.[14]"
    },
    {
        "doi": "10.1002/smll.201703314",
        "target_string": [
            "Cu3Pd"
        ],
        "hardware": [
            "reactor"
        ],
        "reagent": [
            "CuCl2·2H2O",
            "Na2PdCl4",
            "HDA",
            "UP water",
            "aqueous glucose",
            "aqueous ethanol"
        ],
        "operation": [
            {
                "string": "add",
                "vessel": "reactor",
                "left_reagent": [
                    {
                        "string": "CuCl2·2H2O",
                        "volume": "1.240 mL"
                    },
                    {
                        "string": "Na2PdCl4",
                        "volume": "0.335 mL"
                    },
                    {
                        "string": "HDA",
                        "volume": "200 mg"
                    },
                    {
                        "string": "UP water",
                        "volume": "7 mL"
                    }
                ],
                "right_reagent": {
                        "string": "",
                        "volume": ""
                },
                "speed": "40.0",
                "stir": "True"
            },
            {
                "string": "add",
                "vessel": "reactor",
                "left_reagent": {
                    "string": "aqueous glucose",
                    "volume": "1 mL"
                },
                "right_reagent": {
                        "string": "",
                        "volume": ""
                },
                "speed": "",
                "stir": "False"
            },
            {
                "string": "HeatChillToTemp",
                "vessel": "reactor",
                "temp": "",
                "time": "2 h",
                "stir": "True",
                "reflux": "False"
            }
        ],
        "synthesis_paragraph": "Synthesis of Concave Rhombic Dodecahedral Cu3Pd: In a standard synthesis of CRD-Cu3Pd, 1.240 mL of aqueous CuCl2\ufe5e2H2O (100 \u2105 10?3 m), 0.335 mL of aqueous Na2PdCl4 (122.4 \u2105 10?3 m), 200 mg of HDA, and 7 mL of UP water were added in a 20 mL glass vial. After the vial had been capped, the mixed solution was vigorously stirred at room temperature for 8 h. Subsequently, the solution was transferred to a 25 mL roundbottom flask. 1 mL of fresh aqueous glucose (75.7 \u2105 10?3 m) was added before the flask was immersed into an oil bath and heated for 2 h under magnetic stirring. The final products were collected by centrifugation, washed four times with aqueous ethanol solution (20 vol%) and redispersed in 2 mL of UP water."
    },
    {
        "doi": "10.1002/smll.201902582",
        "target_string": [
            "Cu2O"
        ],
        "hardware": [
            "reactor"
        ],
        "reagent": [
            "Cu(CH3COO)2·H2O",
            "PEG-PPG-PEG",
            "L-ascorbic acid",
            "millipore water",
            "P-123",
            "water",
            "ascorbic acid",
            "acetone"
        ],
        "operation": [
            {
                "string": "add",
                "vessel": "reactor",
                "left_reagent": [
                    {
                        "string": "P-123",
                        "volume": "1.0 g"
                    },
                    {
                        "string": "water",
                        "volume": "50 mL"
                    }
                ],
                "right_reagent": {
                        "string": "Cu(CH3COO)2·H2O",
                        "volume": "50 mL"
                },
                "speed": "",
                "stir": "True"
            },
            {
                "string": "add",
                "vessel": "reactor",
                "left_reagent": [
                    {
                        "string": "ascorbic acid",
                        "volume": "8 mL"
                    },
                    {
                        "string": "water",
                        "volume": "42 mL"
                    }
                ],
                "right_reagent": {
                        "string": "",
                        "volume": ""
                },
                "speed": "",
                "stir": "True"
            },
            {
                "string": "dry",
                "vessel": "reactor",
                "condition": "blow-dried using pure N2"
            }
        ],
        "synthesis_paragraph": "Synthesis of Compact Cu2O: All chemicals were purchased from Sigma-Aldrich. The compact Cu2O was prepared following a modified precipitation method[33] using cupric acetate monohydrate (Cu(CH3COO)2\ufe5eH2O), PEG-PPG-PEG (P-123, average Mn \u2035 5800), and L-ascorbic acid as precursors. First, 50 mL of 0.1 m Cu(CH3COO)2\ufe5eH2O was prepared using Millipore water. Next, 1.0 g P-123 and extra 50 mL water were added to the above Cu(CH3COO)2\ufe5eH2O solution, which was stirred till all P-123 dissolved into the solution. After that, 8 mL of 0.1 m ascorbic acid aqueous solution was quickly injected to the mixed solution, and extra 42 mL water was added with stirring for 1 min. The 150 mL final solution was incubated for 3 h at room temperature. Then, the orange precipitates obtained were subsequently washed four times with 40 mL of water each time and once with 40 mL of acetone to completely remove the unreacted precursors. Finally, the products were obtained by centrifugation and blow-dried using pure N2."
    },
    {
        "doi": "10.1002/smll.202000955",
        "target_string": [
            "[Cu(NTB)NO3]NO3",
            "[Cu2(NTB)2Cl2]Cl2"
        ],
        "hardware": [
            "reactor"
        ],
        "reagent": [
            "copper(II) nitrate",
            "ethanol",
            "NTB",
            "CuCl2",
            "methanol",
            "acetonitrile"
        ],
        "operation": [
            {
                "string": "add",
                "vessel": "reactor",
                "left_reagent": {
                    "string": "copper(II) nitrate",
                    "volume": ""
                },
                "right_reagent": {
                        "string": "NTB",
                        "volume": ""
                },
                "speed": "",
                "stir": "True"
            },
            {
                "string": "dry",
                "vessel": "reactor",
                "condition": "under vacuum"
            },
            {
                "string": "add",
                "vessel": "reactor",
                "left_reagent": {
                    "string": "CuCl2",
                    "volume": ""
                },
                "right_reagent": {
                        "string": "NTB",
                        "volume": ""
                },
                "speed": "",
                "stir": "True"
            },
            {
                "string": "dry",
                "vessel": "reactor",
                "condition": "in air for 1 d"
            }
        ],
        "synthesis_paragraph": "Synthesis of Copper(II) Complexes: Cu complexes [Cu(NTB)NO3]NO3 and [Cu2(NTB)2Cl2]Cl2 were prepared as reported previously.[64] Briefly, [Cu(NTB)NO3]NO3 was prepared by mixing copper(II) nitrate dissolved in ethanol with NTB in ethanol and stirred for 30?min. The greenish blue precipitate was filtered and washed with ethanol and then dried under vacuum. [Cu2(NTB)2Cl2]Cl2 was prepared from CuCl2 and NTB by mixing with a molar ratio of 1:1 in methanol/acetonitrile mixture and stirred for 1 h. Afterward, the complex was dissolved by adding more methanol and recrystallized by slow evaporation of the solvent. The resultant yellow crystals were filtered and washed with cold methanol and dried in air for 1 d."
    },
    {
        "doi": "10.1002/smll.202000955",
        "target_string": [
            ""
        ],
        "hardware": [
            "reactor"
        ],
        "reagent": [
            ""
        ],
        "operation": [
            ""
        ],
        "synthesis_paragraph": "GMC-Cu Complex Composite Preparation: First, the mesoporous carbon (4? mg) was dispersed in 1? mL of acetonitrile:ethanol mixture (90:10) by sonication for 5? min. Then (1.25 wt%) Nafion solution was introduced and the stirring was continued for another 5? min to completely disperse the carbon. Followed by (2? mg) copper(II) complexes were added in to the carbon-Nafion composite and shaken well for 6?h to attain the immobilization of the complex and equilibrium condition. Later, the composite was centrifuged and washed with methanol (1? mL) twice and centrifuged. The final composite material was freeze-dried to get dry powder."
    },
    {
        "doi": "10.1002/smll.202006951",
        "target_string": [
            "Cu-Fe-N6-C N"
        ],
        "hardware": [
            "reactor"
        ],
        "reagent": [
            "PcCu",
            "iron nitrate", 
            "zinc nitrate", 
            "2-Me-imidazol",
            "PcCu/Fe/ZIF-8"
        ],
        "operation": [
            {
                "string": "add",
                "vessel": "reactor",
                "left_reagent": [
                    {
                        "string": "PcCu",
                        "volume": ""
                    },
                    {
                        "string": "iron nitrate",
                        "volume": ""
                    },
                    {
                        "string": "zinc nitrate",
                        "volume": ""
                    },
                    {
                        "string": "2-Me-imidazol",
                        "volume": ""
                    }
                ],
                "right_reagent": {
                        "string": "",
                        "volume": ""
                },
                "speed": "",
                "stir": "True"
            }
        ],
        "synthesis_paragraph": "The synthesis pathway of binary atomic Cu\u6bcfFe sites dispersed in the N-doped porous matrix carbon catalysts of Cu\u6bcfFe\u6bcfN6\u6bcfC can be roughly divided into two steps, as illustrated in Figure? 1 (the powder X-ray diffraction (PXRD) can be found in Figure S1 in the Supporting Information). First, PcCu\u6bcfFe\u6bcfZIF-8 was fabricated by mixing PcCu, iron nitrate, zinc nitrate, and 2-Me-imidazole. The mixture was stirred overnight to obtain a blue precipitate, as a result of the bonding of PcCu molecules to Fe, which is coordinated to the organic ligand as nodes, so it is ensured that the Cu and Fe species are dispersed in the framework homogeneously. Subsequently, the blue precipitates were annealed at 1000? \uff5eC under an argon atmosphere, and PcCu\u6bcfFe\u6bcfZIF-8 is carbonized and transformed into binary atomic Cu\u6bcfFe sites, dispersed on the nitrogen-doped carbon matrix without any further acid leaching treatment (denoted as Cu\u6bcfFe\u6bcfN6\u6bcfC; the details can be found in the Supporting Information)."
    },
    {
        "doi": "10.1002/smll.202100683",
        "target_string": [
            "Nanoporous Cu每Sn Hybrid Electrodes"
        ],
        "hardware": [
            "reactor"
        ],
        "reagent": [
            "Cu",
            "Al",
            "Sn",
            "KOH",
            "Cu-Sn"
        ],
        "operation": [
        ],
        "synthesis_paragraph": "Fabrication of Nanoporous Cu\u6bcfSn Hybrid Electrodes: All nanoporous Cu\u6bcfSn hybrid electrodes were prepared by a facile and scalable alloying/ dealloying procedure. Precursor alloy ingots of Cu20?xSnxAl80 (x? =? 0, 1, 2, 3, 4, 5? at%) were first produced by arc-melting Cu (99.9%) and Al (99.9%) with/without the addition of Sn (99.9%) in Ar atmosphere. These precursor alloys were cut into thin sheets and sanded to thickness of \uff1e400? \u7c73m. The as-prepared alloy sheets were chemically dealloyed to develop nanoporous Cu and Cu\u6bcfSn alloy hybrid electrocatalysts in a N2-purged 6? m? KOH aqueous solution at 90? \uff5eC for 4? h. These nanoporous catalysts were rinsed in pure water (18.2?M??cm) to remove chemical substance in nanopore channels and used for electrochemical measurements and microstructure characterizations."
    },
    {
        "doi": "10.1002/smll.202102293",
        "target_string": [
            "Cu NPs",
            "Cu@Ag NPs"
        ],
        "hardware": [
            "reactor"
        ],
        "reagent": [
            "copper (II) acetylacetonate",
            "oleylamine",
            "AgNO3",
            "Ar"
        ],
        "operation": [
            {
                "string": "add",
                "vessel": "reactor",
                "left_reagent": {
                    "string": "copper (II) acetylacetonate",
                    "volume": "261.6 mg"
                },
                "right_reagent": {
                        "string": "oleylamine",
                        "volume": "10 mL"
                },
                "speed": "",
                "stir": "False"
            },
            {
                "string": "HeatChillToTemp",
                "vessel": "reactor",
                "temp": "80 ℃",
                "time": "1 h",
                "stir": "False",
                "reflux": "False"
            },
            {
                "string": "HeatChillToTemp",
                "vessel": "reactor",
                "temp": "170 ℃",
                "time": "1 h",
                "stir": "False",
                "reflux": "False"
            },
            {
                "string": "HeatChillToTemp",
                "vessel": "reactor",
                "temp": "210 ℃",
                "time": "1 h",
                "stir": "False",
                "reflux": "False"
            },
            {
                "string": "add",
                "vessel": "reactor",
                "left_reagent": [
                    {
                        "string": "AgNO3",
                        "volume": "33.9 μmg"
                    },
                    {
                        "string": "oleylamine",
                        "volume": "10 μmL"
                    }
                ],
                "right_reagent": {
                        "string": "",
                        "volume": ""
                },
                "speed": "30 μmL/h",
                "stir": "True"
            },
            {
                "string": "HeatChillToTemp",
                "vessel": "reactor",
                "temp": "60 ℃",
                "time": "3 h",
                "stir": "False",
                "reflux": "False"
            },
            {
                "string": "dry",
                "vessel": "reactor",
                "condition": "under vacuum at room temperature overnight for further characterization"
            }
        ],
        "synthesis_paragraph": "Synthesis of Cu NPs and Cu@Ag NPs: Cu NPs were prepared based on the typical approach with modifications. In briefly, of Copper (II) acetylacetonate (Cu(acac)2) (1.0? mmol, 261.6? mg) and 10? mL of oleylamine (OAm) were added into a 50? mL three-necked flask with a condenser pipe, which was connected to a Schlenk line. First, the solution was heated to 80?\uff5eC at a rate of 5 \uff5eC min?1 and maintained at 80?\uff5eC for 1 h. Then, the solution was gradually heated to 170 \uff5eC and 210 \uff5eC at a rate of 10 \uff5eC min?1, and each temperature section was maintained for 1 h to obtain Cu NPs. The obtained purple solution was cooled naturally to room temperature. For the preparation of Cu@Ag-2 NPs, the mixture of AgNO3 (0.2?mmol, 33.9?mg) and 10?mL of OAm was poured dropwise into the above purple solution of Cu NPs at the rate of 30?mL h?1. After vigorous stirring, the mixture solution was heated to 60?\uff5eC at 5 \uff5eC min?1 for 3 h under Ar atmosphere. The products were washed with hexane and acetone, and centrifuged at 3000?rpm for 10?min. The Cu@Ag-2 NPs were dried under vacuum at room temperature overnight for further characterization. The entire experiment process was kept under strict anaerobic conditions to prevent the possibility of NPs being oxidized."
    },
    {
        "doi": "10.1007/s10562-019-02657-2",
        "target_string": [
            "Cu2O/CuO /CuS catalyst"
        ],
        "hardware": [
            "reactor"
        ],
        "reagent": [
            "copper nitrate",
            "sodium sulfide",
            "Cu2O/CuO",
            "Cu(NO3)2",
            "methanol",
            "Na2S"
        ],
        "operation": [
            {
                "string": "dip",
                "vessel": "reactor",
                "left_reagent": {
                    "string": "Cu2O/CuO",
                    "volume": ""
                },
                "right_reagent": {
                        "string": "Cu(NO3)2",
                        "volume": ""
                },
                "time": "1 μmin"
            },
            {
                "string": "dip",
                "vessel": "reactor",
                "left_reagent": {
                    "string": "",
                    "volume": ""
                },
                "right_reagent": {
                        "string": "methanol",
                        "volume": ""
                },
                "time": "10 s"
            },
            {
                "string": "dip",
                "vessel": "reactor",
                "left_reagent": {
                    "string": "",
                    "volume": ""
                },
                "right_reagent": {
                        "string": "Na2S",
                        "volume": ""
                },
                "time": "1 μmin"
            }
        ],
        "synthesis_paragraph": "Cu2O/CuO /CuS catalyst was prepared on the commercially available copper mesh using scalable and simple two- step synthesis processes as shown in Scheme?1. During the first thermal oxidation, Cu2O/CuO layers were formed on the surface of the copper mesh and then copper sulfide nanoparticles were loaded on it by SILAR of Cu2O/CuO electrode in 0.01?M methanol solutions of copper nitrate and sodium sulfide. The thermal oxidation of copper mesh and the experimental set-up of the manually operated SILAR deposition system are illustrated in Scheme?1. That is, clean copper mesh (Scheme?1a) was firstly oxidized in air (at 450?\uff5eC for 4?h) to fabricate the electrode (Scheme?1b). Then Cu2O/ CuO was dipped in the cationic precursor solution (Cu(NO3)2) for 1?min, resulting in Cu2+ being adsorbed onto the surface of the Cu2O/CuO film (Scheme?1c). Consequently, this electrode was immersed in methanol solution for 10?s to remove excess adsorbed ions from the precursor (Scheme?1d). Thirdly, the sample was then immersed in the anionic precursor (Na2S) solution for 1?min, resulting in the reaction of sulfide ions (S2?) with the adsorbed Cu2+ on the surface of the Cu2O/CuO electrode (Scheme?1e). Lastly, the excess and/or unreacted species and the reaction byproduct from the diffusion layer were removed by rinsing the electrode in pure methanol solution (Scheme?1f). Through this, one cycle of CuS deposition on the surface of Cu2O/ CuO layer was completed. The amount deposited CuS can be increased and controlled by repeating the immersion cycles."
    },
    {
        "doi": "10.1007/s10800-018-1166-6",
        "target_string": [
            "2?nm nanoclusters"
        ],
        "hardware": [
            "reactor"
        ],
        "reagent": [
            "HAuCl4 xH2O",
            "CuCl2",
            "KBr",
            "DI water",
            "tetraoctylammonium bromide",
            "toluene",
            "dodecanethiol",
            "NaBH4"
        ],
        "operation": [
            {
                "string": "add",
                "vessel": "reactor",
                "left_reagent": [
                    {
                        "string": "HAuCl4 xH2O",
                        "volume": ""
                    },
                    {
                        "string": "CuCl2",
                        "volume": ""
                    },
                    {
                        "string": "KBr",
                        "volume": ""
                    }
                ],
                "right_reagent": {
                        "string": "DI water",
                        "volume": ""
                },
                "speed": "",
                "stir": "False"
            },
            {
                "string": "add",
                "vessel": "reactor",
                "left_reagent": {
                    "string": "tetraoctylammonium bromide",
                    "volume": ""
                },
                "right_reagent": {
                        "string": "toluene",
                        "volume": ""
                },
                "speed": "",
                "stir": "True"
            },
            {
                "string": "add",
                "vessel": "reactor",
                "left_reagent": {
                    "string": "dodecanethiol",
                    "volume": "600 μL"
                },
                "right_reagent": {
                        "string": "",
                        "volume": ""
                },
                "speed": "",
                "stir": "True"
            },
            {
                "string": "add",
                "vessel": "reactor",
                "left_reagent": {
                    "string": "NaBH4",
                    "volume": "0.5 μg"
                },
                "right_reagent": {
                        "string": "",
                        "volume": ""
                },
                "speed": "",
                "stir": "True"
            }
        ],
        "synthesis_paragraph": "The 2?nm nanoclusters were synthesized using the following procedure modified from Hostetler et?al. [30] and Yin et?al. [31] HAuCl4 xH2O and CuCl2 were dissolved in DI water along with KBr. Separate solutions with Cu/Au molar ratios of 1:1, 3:1, and 9:1 were prepared. Tetraoctylammonium bromide (TOAB) was dissolved in toluene. The solutions were stirred together until the aqueous solution was clear, indicating the phase transfer of the ions. Dodecanethiol (600?\u7c73L) was added and the solution was stirred for 1?h or until the toluene phase became clear. 0.5?g of NaBH4 in DI water was slowly added to the solution, resulting in a brown color. The solution was stirred for 3?h and the aqueous phase removed by pipette. The toluene solvent was evaporated under vacuum and the nanoparticles washed and filtered with ethanol."
    },
    {
        "doi": "10.1007/s10800-020-01450-z",
        "target_string": [
            "Cu2O nanocubes"
        ],
        "hardware": [
            "reactor"
        ],
        "reagent": [
            "NaCl",
            "NaBr",
            "NaI",
            "Cu(NO3)2·3H2O",
            "fructose",
            "NaOH",
            "L-ascorbic acid",
            "Cu2O",
            "PVA",
            "GO",
            "hydrazine"
        ],
        "operation": [
            {
                "string": "add",
                "vessel": "reactor",
                "left_reagent": [
                    {
                        "string": "Cu(NO3)2·3H2O",
                        "volume": "2.5 μmL"
                    },
                    {
                        "string": "fructose",
                        "volume": "1.2 μg"
                    }
                ],
                "right_reagent": {
                        "string": "",
                        "volume": ""
                },
                "speed": "",
                "stir": "False"
            },
            {
                "string": "add",
                "vessel": "reactor",
                "left_reagent": [
                    {
                        "string": "NaOH",
                        "volume": "2.5 μmL"
                    },
                    {
                        "string": "L-ascorbic acid",
                        "volume": "5 μmL"
                    }
                ],
                "right_reagent": {
                        "string": "",
                        "volume": ""
                },
                "speed": "",
                "stir": "True"
            },
            {
                "string": "add",
                "vessel": "reactor",
                "left_reagent": {
                    "string": "PVA",
                    "volume": "10 μmL"
                },
                "right_reagent": {
                        "string": "GO",
                        "volume": "10 μmL"
                },
                "speed": "",
                "stir": "False"
            },
            {
                "string": "add",
                "vessel": "reactor",
                "left_reagent": {
                    "string": "hydrazine",
                    "volume": "0.5 μmL"
                },
                "right_reagent": {
                        "string": "",
                        "volume": ""
                },
                "speed": "",
                "stir": "False"
            },
            {
                "string": "HeatChillToTemp",
                "vessel": "reactor",
                "temp": "95 ℃",
                "time": "3 μh",
                "stir": "False",
                "reflux": "False"
            }
        ],
        "synthesis_paragraph": "The synthesis of Cu2O nanocubes was carried out based on a previously reported work with slight modifications [28]. In addition, three different Cu2O nanocubes were synthesized using NaCl, NaBr and NaI solutions. Briefly, 2.5?mL of 0.01?M Cu(NO3)2 3H2O, and 1.2?g of fructose were added into a 200?mL of double neck round bottom flask, followed by the addition of 2.5?mL of 1?M NaOH and 5?mL of 0.0788?M L-ascorbic acid. The resultant solution was diluted to 100?mL with ultrapure water. Thus prepared solution (pH 12.2) was mildly stirred for 1?h at room temperature. The resulting solution was centrifuged at a relative centrifugal force (RCF) of 20,000\u2105g for 20?min and re-suspended in ultrapure water. The same centrifugation procedure was repeated about three times to remove the unreacted species. The Cu2O nanoparticle solutions were stored at ??4?\uff5eC to avoid over-oxidation of the surface. However, partial oxidation of surface is inevitable due to the atmospheric oxygen. A similar procedure was followed by the addition of 1?mL of 10?mM NaCl, NaBr, or NaI aqueous solutions after the L-ascorbic acid. Thus synthesized copper oxide nanocubes are referred to as Cu2O/CuO, Cu2O/CuO_Cl, Cu2O/CuO_Br, and Cu2O/CuO_I respectively. Each 1?mL of Cu2O/CuO and Cu2O/CuO_X solutions were dried at 60?\uff5eC to determine the weight of Cu2O/CuO. The weight of nanocubes in 1?mL of Cu2O/CuO, Cu2O/CuO_Cl, Cu2O/CuO_Br, and Cu2O/ CuO_I was found to be 45 \u32a3 3, 42, \u32a3 4, 30 \u32a3 6 and 35 \u32a3 5?\u7c73g, respectively. 10?mL of 5 wt.% PVA aqueous solution was added to 10?mL (50?mg) of GO aqueous solution. Thus resulted PVA-GO mixture was sonicated for 30?min to achieve a homogeneous dispersion. 0.5?mL of hydrazine was added to the PVA-GO solution and heated at 95?\uff5eC for 3?h to form the PVA/rGO composite. The resulting solution was cooled and stored at ambient conditions for further use."
    },
    {
        "doi": "10.1007/s10800-020-01450-z",
        "target_string": [
            ""
        ],
        "hardware": [
            "reactor"
        ],
        "reagent": [
            ""
        ],
        "operation": [
            ""
        ],
        "synthesis_paragraph": "PVA/rGO/(Cu2O/CuO or Cu2O/CuO_X) ink like dispersion was prepared by adding 1.31?\u7c73g of Cu2O/CuO or Cu2O/CuO_X solution to PVA/rGO solution containing 1?mg of rGO, followed by 1?h of sonication. Thus resulted ink was transferred to (5?\u2105?2) cm2 area of a microscopic glass mold and dried overnight for solvent evaporation at room temperature. The drying process led to the formation of a thin film, which was carefully peeled off from the glass mold and stored at ??4?\uff5eC to avoid the further oxidation of the nanocubes. Cu2O/CuO_Cl loadings ( \u7c73gCu2O\u6c7aCuO_Cl\u6c7amgrGO ) and free-standing film thickness (mgrGO/cm2) were optimized to achieve high CO2RR activity. Without incorporating any physical or mechanical support and time-consuming post modifications, all electrochemical measurements were conducted directly on thin films."
    },
    {
        "doi": "10.1007/s10800-020-01450-z",
        "target_string": [
            ""
        ],
        "hardware": [
            "reactor"
        ],
        "reagent": [
            ""
        ],
        "operation": [
            ""
        ],
        "synthesis_paragraph": "Successful preparation of Cu2O nanocubes was achieved only in alkaline (pH 12.2) conditions by using Cu(NO3)2 3H2O, fructose and ascorbic acid. The Cu2+ ions were stabilized by fructose via Cu(OH)-fructose complexation followed by the reduction to Cu2O. However, considering the partial surface oxidation of Cu2O, the nanocubes were designated as Cu2O/CuO. The growth rate, size, and morphology of Cu2O can be tuned by the presence of halides in the solution, where different halides possess different adsorption strengths on the crystal facets of Cu2O [29]. The addition of 1?mL of 10?mM sodium halides (NaCl, NaBr, or NaI) during the synthesis of nanocubes alters the ionic strength of the solution, which affects the growth of Cu adatoms and hence the size of nanocubes [30, 31]. Scheme?1a illustrates the step-wise processes involved in the synthesis of Cu2O/CuO nanocubes. Figure?1a\u6bcfd displays HR-TEM images of Cu2O/CuO, Cu2O/CuO_Cl, Cu2O/CuO_Br, and Cu2O/CuO_I nanocubes, respectively. The average size of Cu2O/CuO nanocubes was calculated to be 37 \u32a3 3?nm, while the presence of Cl? ions led to the formation of 10?nm smaller Cu2O/CuO_Cl nanocubes. While conducting the same synthesis procedure in presence of Br? or I?, larger particles were formed with average diameters of 62 \u32a3 4 and 207 \u32a3 3?nm, respectively. Figure S1(A) shows the energy dispersive X-ray spectroscopy (EDS) mapping of Cu, Cl?, Br? and I? elements. Figure S1(B) displays the EDS spectrum of the Cu2O/CuO_Cl, Cu2O/CuO_Br, and Cu2O/CuO_I nanocubes. The EDS mapping unambiguously displays the spatial distribution of Cl? ions with at.% of 0.39 on the surface of nanocubes, confirming the specificity of Cl? ion adsorption over the surface of Cu2O. Hence, the growth of Cu2O cubes was ceased by the preferable adsorption of Cl? ions over the surface of Cu2O, which resulted in smaller nanocubes. The adsorbed Cl? ions thermodynamically stabilizes the surface structures and increases the surface area of Cu2O/ CuO_Cl [29, 32]. Random and lower intensities of purple dots were observed in Figure S1(A)b\u222a and c\u222a, which indicates the presence Br? and I? ions without any specific adsorption on the surface of nanocubes. In addition, the at.% of Cl (0.39%) is higher than the Br? (0.20%) and I? (0.31%) elements. Ignaczak et?al. has shown that the decrease in adsorption energy while going from F? to I? on the Cu, Ag and Au metals via density functional theory calculations [33]. XPS is a sensitive technique to gain insight into the surface composition and electronic state of the species. The surface of Cu2O could undergo oxidation in ambient conditions and leave the surface of nanocubes with mixed oxidation states of Cu (such as Cu+ and Cu2+) [34]. Quantification of the relative amount of Cu(II) species on the Cu2O surface could give an insight into the catalytic activity of Cu2O nanocubes [35]. The ratios of Cu (I): Cu(II) was calculated from the Cu2p3/2 spectra using the methodology developed by Gerson and Jaseniak [36]. Figure?2 shows the Cu 2p core level profile XPS spectra of as-synthesized (a) Cu2O/CuO, (b) Cu2O/CuO_Cl, (c) Cu2O/CuO_Br and (d) Cu2O/CuO_I nanocubes. The deconvoluted XPS spectra of (a), (b), (c) and (d) displays the Cu2p3/2 level at 934.3, 934.2, 933.1 and 933.0?eV; Cu2p1/2 level at 954.3, 954.3, 954.0 and 952.8?eV respectively, which can be assigned to Cu+ present in Cu2O. Particularly, Cu2O/CuO_Cl, Cu2O/CuO_Br, and Cu2O/CuO_I nanocubes show peaks at 936.9, 935.0 and 934.9?eV respectively, these peaks can be assigned to Cu2+, which indicates the formation of CuO surface layer. The main peak present (935.0 and 934.9?eV) in Cu2O/ CuO_Br and Cu2O/CuO_I nanocubes indicates the significant oxide layer over the Cu2O surface. Hence, the availability of Cu2O active sites to the CO2RR has diminished significantly. Cu2O/CuO_Cl nanocubes consist of mainly Cu2O species (80%) with a minor surface CuO phase (20%). Peaks at 944.1, 944.5, 941.0, 942.0; 949.9?eV were"
    },
    {
        "doi": "10.1007/s10800-020-01450-z",
        "target_string": [
            ""
        ],
        "hardware": [
