Repository: cxqwindy/CO2_reduction_electrocatalysts_db

# synthesis_paragraph_classifier

A runnable reproduction of the paragraph-classification stage described in *Large language model enhanced corpus of CO2 reduction electrocatalysts and synthesis procedures*.

The implementation retains the cited method's core settings: sentence-level LDA (200 topics, priors `alpha=5/N`, `beta=0.01`), topic-probability threshold 0.05, adjacent-sentence topic 1–3 grams, and a random forest with 20 trees and maximum depth 20. The original 760 annotated paragraphs and 12,643-paper LDA corpus are not present in this directory and are distribution-restricted.

File: synthesis_extraction/paragraph_classification/gold_tree_data.json (part 5 of 13)
[
            "reactor"
        ],
        "reagent": [
            ""
        ],
        "operation": [
            ""
        ],
        "synthesis_paragraph": "The preparation of the thin films on microscopic slides is schematically represented in Scheme S1. PVA/rGO/ (Cu2O/CuO) solution was sonicated for 1?h to form an ink-like dispersion. The resulting ink (1?mL) was dropped on to (5?\u2105?2) cm2 area of a microscopic glass slide and dried overnight at room temperature to form PVA/rGO/ (Cu2O/CuO) film. Similarly, PVA/rGO/(Cu2O/CuO_Cl), PVA/rGO/(Cu2O/CuO_Br), and PVA/rGO/(Cu2O/CuO_I), thin films were prepared using ~ 1.31?\u7c73g of Cu2O/CuO_Cl, Cu2O/CuO_Br, and Cu2O/CuO_I solutions, respectively. In Fig.?3b, XRD patterns of all the films displayed a broad peak at 2\u725f value of 19.5\uff5e which corresponds to PVA [39]. The characteristic peaks of Cu2O/CuO or Cu2O/CuO_X did not appear because of their ultra-low (0.87\u6bcf3.06?\u7c73g/ cm2) loadings and their existence within the PVA/rGO sheets. The mechanical properties of PVA fibers facilitate the formation of a stable and flexible film. The free-standing PVA/rGO/(Cu2O/CuO_Cl) thin film is stable after twisting, and tape tests, showing its mechanical strength which is one of the desired properties of free-standing working electrodes (Figure S2). In the case of free-standing electrodes, no direct support of the current collector is used; hence the intrinsic electrical conductivity of thin films itself needs to be high enough to conduct the electrons. Electrical conductivity of PVA/rGO/(Cu2O/CuO), PVA/rGO/(Cu2O/CuO_Cl), PVA/rGO/(Cu2O/CuO_Br), and PVA/rGO/(Cu2O/CuO_I), films were measured to be 0.160, 0.182, 0.185 and 0.380 S/m via two probe-method, respectively. These conductivity values are four orders of magnitude lower than that of the reported rGO (2420 S/m) and 30 times lower than the rGO/PVA [39, 40]. The presence of non-conducting PVA on to the rGO sheets could decrease the conductivity of the free-standing thin films."
    },
    {
        "doi": "10.1007/s10800-020-01450-z",
        "target_string": [
            ""
        ],
        "hardware": [
            "reactor"
        ],
        "reagent": [
            ""
        ],
        "operation": [
            ""
        ],
        "synthesis_paragraph": "Direct evaporation assisted self-assembly strategy for the fabrication of free-standing thin films was employed using PVA, rGO and partial surface oxidized Cu2O nanocubes (Cu2O/CuO) on an inexpensive microscopic glass slide. Cu2O/CuO nanocubes were synthesized in the presence of sodium halides (1?mL of 10?mM NaCl, NaBr and NaI) at room temperature. Cl? ion adsorption over the surface of Cu2O hindered the adsorption of adatoms to Cu2O crystal facets and formed 27 \u32a3 2?nm size particles, whereas Br? and I? ions did not show notable adsorption on Cu2O surface and yielded the particles with larger sizes, 62 \u32a3 4 and 207 \u32a3 3?nm, respectively. The high-resolution photoelectron spectrum revealed a small CuO surface phase present over the Cu2O nanocubes. The ratio of Cu2O: CuO for (a) Cu2O/CuO, (b) Cu2O/CuO_Cl, (c) Cu2O/CuO_Br and (d) Cu2O/CuO_I was calculated to be 87:13, 80:20, 34:66 and 35:65. PVA/rGO/(Cu2O/CuO_Cl) film exhibited superior CO2 reduction activity in terms of onset potential (??0.40?V vs. RHE) and current density (0.12?mA?cm?2 at ??0.80?V vs. RHE) than that of the PVA/rGO/(Cu2O/ CuO), PVA/rGO/(Cu2O/CuO_Br), and PVA/rGO/(Cu2O/ CuO_I) thin films. GC\u6bcfMS analysis revealed the formation of methanol as a single liquid product. Methanol yield of 19.5?\u7c73mol cm?2?h?1 at ??0.85?V vs. RHE is observed on the PVA/rGO/(Cu2O/CuO_Cl) thin film. The FE for methanol and H2 gas were found to be 63 and 20% at ??0.75?V vs RHE, respectively, which is the highest FE among the \u6bcf?0.75, ??0.80 and ??0.85?V vs. RHE. With the advantages of low-cost, flexibility, high mechanical strength, catalytic activity, and stability, the free-standing thin films prepared through direct evaporation assisted self-assembly method holds great potential for the use in electrocatalysis and chemical industries to generate pure methanol."
    },
    {
        "doi": "10.1007/s10853-020-05278-y",
        "target_string": [
            "copper-based catalysts"
        ],
        "hardware": [
            "reactor",
            "teflon vessel"
        ],
        "reagent": [
            "Cu",
            "Sn",
            "EG",
            "NaOH",
            "H2O"
        ],
        "operation": [
            {
                "string": "add",
                "vessel": "reactor",
                "left_reagent": [
                    {
                        "string": "Cu",
                        "volume": "900 mg"
                    },
                    {
                        "string": "Sn",
                        "volume": ""
                    }
                ],
                "right_reagent": {
                        "string": "EG",
                        "volume": "20 mL"
                },
                "speed": "",
                "stir": "False"
            },
            {
                "string": "add",
                "vessel": "reactor",
                "left_reagent": {
                    "string": "NaOH",
                    "volume": "1280 mg"
                },
                "right_reagent": [
                    {
                        "string": "EG",
                        "volume": "24 mL"
                    },
                    {
                        "string": "H2O",
                        "volume": "4 mL"
                    }
                ],
                "speed": "",
                "stir": "False"
            },
            {
                "string": "add",
                "vessel": "reactor",
                "left_reagent": {
                    "string": "",
                    "volume": ""
                },
                "right_reagent": {
                        "string": "",
                        "volume": ""
                },
                "speed": "40.0",
                "stir": "True"
            },
            {
                "string": "HeatChillToTemp",
                "vessel": "teflon vessel",
                "temp": "180 ℃",
                "time": "10 min",
                "stir": "False",
                "reflux": "False"
            },
            {
                "string": "dry",
                "vessel": "reactor",
                "condition": "at 60 C overnight"
            }
        ],
        "synthesis_paragraph": "The copper-based catalysts were fabricated through a microwave-assisted solvothermal route, with Cu(CH3COO)2 and SnCl2 2H2O or SnCl4 5H2O as the metal salts. The catalysts prepared with various concentrations of different salts are named as Cu(II)Sn(x)y, where x indicates the valence of Sn ions (II or IV) and y is the weight percentage (%) of Sn salt with respect to Cu one. In a typical synthesis (Scheme S1 in the Supporting Information), 900 mg of Cu salt and a certain amount of Sn salt were dissolved in 20 mL of EG to form solution 1, and 1280 mg of NaOH was dissolved in 24 mL of EG and 4 mL of H2O to form solution 2. Then, solution 2 was added into solution 1 drop by drop. After 10 min of vigorous agitation, the mixture was then transferred into a Teflon vessel (volume 100 mL). The Teflon vessel was put in a microwave oven (Milestone STARTSynth, Milestone Inc., Shelton, Connecticut) and connected to pressure and temperature probes. The mixture was irradiated for 10 min at 180 C (Max. 900 W) and then was cooled to ambient temperature. The precipitate was separated by centrifuge and washed twice with H2O and once with ethanol. The powder sample was finally obtained by vacuum drying at 60 C overnight. Three catalysts, namely Cu(II)Sn(II)5, Cu(II)Sn(IV)5 and Cu(II)Sn(IV)10, were prepared in a solution with both Cu and Sn salts as well as a Cu(II) catalyst with only Cu precursor."
    },
    {
        "doi": "10.1007/s11144-021-02047-z",
        "target_string": [
            "Cu2O film electrodes"
        ],
        "hardware": [
            "reactor"
        ],
        "reagent": [
            "CuSO4",
            "copper foils",
            "HCl",
            "anhydrous ethanol"
        ],
        "operation": [
        ],
        "synthesis_paragraph": "Cu2O film electrodes were prepared using an improved solution immersion method. Copper foils (99.5%, Aladdin, China) were put into boiling saturated copper(II) sulfate (CuSO4) solution to form Cu2O. First, the copper foils (10? cm \u2105 5? cm) were pretreated by successive immersion in 10?V% hydrochloric acid (HCl) (36.5\u6bcf38.0%, Sigma-Aldrich, USA) and anhydrous ethanol (AR, Aladdin) for 5\u6bcf10?min to remove impurities and organic matter on the surface of the foils, and then cleaned with distilled water. After that, the pretreated copper foils were put into a saturated solution of CuSO4 at 80? \uff5eC for 1?h, 2?h, and 4?h. Then, the copper foils were placed in hot water at 80?\uff5eC for 2?h, and the water was changed several times to remove the CuSO4 on the surface of the copper foils. Finally, the copper foils were placed in a vacuum drying oven at 150? \uff5eC for 2?h, then a batch of copper foils attached with Cu2O film was obtained. The prepared samples were named Cu-1h, Cu-2h, and Cu-4h. The electrode area of all electrodes was 8? cm2. Because the acidity of the saturated CuSO4 solution increased more slowly with the extension of immersion time (as shown in Fig. S1), compared with the Cu2O film prepared by Fernando et?al. [32] using a dilute solution of CuSO4, the Cu2O layer prepared in this work was thicker, the Cu2O particles were more compact and uniform, so they had better surface performance."
    },
    {
        "doi": "10.1007/s11144-021-02047-z",
        "target_string": [
            ""
        ],
        "hardware": [
            "reactor"
        ],
        "reagent": [
            ""
        ],
        "operation": [
            ""
        ],
        "synthesis_paragraph": "Cu2O film electrodes were prepared using an improved solution immersion method, and ZnO nanoparticles were attached to Cu2O film electrodes using an electrodeposition method. All the electrodes were characterized and used for electrocatalytic reduction of CO2. The pure Cu2O film electrode obtained by immersing and reacting in saturated CuSO4 solution for 2?h had a more uniform particle distribution, and its CH3OH yield was the highest in the pure Cu2O film electrodes, indicating that Cu(I) species may have a good selectivity to CH3OH in CO2 reduction, and significantly improved the electrode activity. In contrast, the Cu(II) sites were more prone to hydrogen evolution, which inhibited the reduction of CO2. The ZnO/Cu2O film electrode prepared under the condition of a Zn2+ concentration of 0.05?M and with the deposition time of 30?min had a very high CH3OH formation rate of 52.609?\u7c73mol/ (cm2 h), and the Faradaic efficiency reached 45%, both of which were significantly higher than other electrodes. The experimental results indicated that the appropriate Zn2+ concentration and deposition time produced ZnO with uniform shape, distribution, and large specific surface area, thereby enhancing the CO2 adsorption capacity of electrodes. Moreover, the addition of ZnO helped the intermediate products of CO2 reduction to be better fixed on Cu2O. The fundamental reaction mechanisms of CO2 reduction to form CH3OH on the surface of pure Cu2O and ZnO/Cu2O films were also elucidated, which included the transfer of CO2, reduction of CO2 to intermediate product, and proton transfer to H3CO to form CH3OH. The results of this paper provided a relatively reasonable explanation for the electrocatalytic reduction performance of pure Cu2O and ZnO/Cu2O films, and provided some new schemes for the preparation of electrodes for electrocatalytic reduction of CO2."
    },
    {
        "doi": "10.1007/s11705-019-1854-8",
        "target_string": [
            "Cu2O spheres",
            "Ag/Cu2O"
        ],
        "hardware": [
            "reactor"
        ],
        "reagent": [
            "PVP",
            "CTAB",
            "EG",
            "Cu(CH3COO)2",
            "acetone",
            "pure water", 
            "ethanol",
            "AgNO3",
            "Cu2O",
            "deionized water",
            "aqueous chloroauric acid"
        ],
        "operation": [
            {
                "string": "add",
                "vessel": "reactor",
                "left_reagent": [
                    {
                        "string": "PVP",
                        "volume": "40 mg"
                    },
                    {
                        "string": "CTAB",
                        "volume": "25 mg"
                    },
                    {
                        "string": "EG",
                        "volume": "50 mg"
                    }
                ],
                "right_reagent": {
                        "string": "",
                        "volume": ""
                },
                "speed": "",
                "stir": "True"
            },
            {
                "string": "add",
                "vessel": "reactor",
                "left_reagent": {
                    "string": "Cu(CH3COO)2",
                    "volume": "9 mL"
                },
                "right_reagent": {
                        "string": "",
                        "volume": ""
                },
                "speed": "",
                "stir": "True"
            },
            {
                "string": "HeatChillToTemp",
                "vessel": "reactor",
                "temp": "170 ℃",
                "time": "10 min",
                "stir": "True",
                "reflux": "False"
            },
            {
                "string": "dry",
                "vessel": "reactor",
                "condition": "at 60～C for 24 h in a vacuum oven"
            },
            {
                "string": "add",
                "vessel": "reactor",
                "left_reagent": {
                    "string": "AgNO3",
                    "volume": ""
                },
                "right_reagent": {
                        "string": "",
                        "volume": ""
                },
                "speed": "",
                "stir": "True"
            },
            {
                "string": "dry",
                "vessel": "reactor",
                "condition": "under the same conditions as mentioned above"
            },
            {
                "string": "add",
                "vessel": "reactor",
                "left_reagent": {
                    "string": "Cu2O",
                    "volume": "7.2 mg"
                },
                "right_reagent": {
                        "string": "deionized water",
                        "volume": "26 mL"
                },
                "speed": "",
                "stir": "False"
            },
            {
                "string": "add",
                "vessel": "reactor",
                "left_reagent": {
                    "string": "PVP",
                    "volume": "3 mL"
                },
                "right_reagent": {
                        "string": "",
                        "volume": ""
                },
                "speed": "",
                "stir": "True"
            },
            {
                "string": "add",
                "vessel": "reactor",
                "left_reagent": {
                    "string": "aqueous chloroauric acid",
                    "volume": "0.5 mL"
                },
                "right_reagent": {
                        "string": "",
                        "volume": ""
                },
                "speed": "",
                "stir": "False"
            },
            {
                "string": "dry",
                "vessel": "reactor",
                "condition": "at 60～C for 24 h in a vacuum oven"
            }
        ],
        "synthesis_paragraph": "Firstly, Cu2O spheres were synthesized via a facile solvothermal method. The typical procedure is as follows: 40 mg PVP, 25 mg CTAB, and 50 mL EG were placed into a three-necked flask under constant magnetic stirring (300 r?min\u6bcf1) and heated in an oil bath. When the temperature reached 140\uff5eC, 9 mL of 0.11 mol?L\u6bcf1 Cu(CH3COO)2 solution was injected. The mixture was heated to 170\uff5eC and maintained for 10 min under continuous stirring. The color of the mixture solution changed from deep blue to dark green, indicating the formation of Cu2O. After the solution cooled to room temperature, Cu2O was separated by centrifugation with acetone, pure water, and ethanol at 8000 r?min\u6bcf1 for 10 min in sequence. The obtained precipitates were dried at 60\uff5eC for 24 h in a vacuum oven. For the synthesis of Ag/Cu2O, the Cu2O spheres were not separated from the solution. In one pot, the required amount of AgNO3 solution was added to the Cu2Ocontaining mother solution at 170\uff5eC. The mixture was stirred for another 10 min, during which the color of the solution changed from dark green to deep gray. Finally, the suspension was centrifuged and the obtained solid was dried under the same conditions as mentioned above. The Ag content of the Ag/Cu2O composites was tuned by varying the concentration of the AgNO3 solution. The samples are denoted as Agx/Cu2O, where x represents the atomic ratio of Ag to Cu added to the reaction mixture. The obtained products are accordingly denoted as Ag0.125/ Cu2O, Ag0.25/Cu2O, Ag0.5/Cu2O, and Ag1/Cu2O. Galvanic replacement was also employed to synthesize Au/Cu2O using the as-prepared Cu2O nanospheres as a template. In the typical procedure: 7.2 mg of Cu2O nanospheres was added to 26 mL deionized water at room temperature. Thereafter, 3 mL PVP aqueous solution (1.0 wt-%) was added to the above solution under stirring, followed by 0.5 mL of 0.06 mol?L\u6bcf1 aqueous chloroauric acid solution. After 3 h of reaction, the suspension was centrifuged. The obtained solid was washed with pure water and ethanol, and dried at 60\uff5eC for 24 h in a vacuum oven."
    },
    {
        "doi": "10.1007/s11705-019-1854-8",
        "target_string": [
            ""
        ],
        "hardware": [
            "reactor"
        ],
        "reagent": [
            ""
        ],
        "operation": [
            ""
        ],
        "synthesis_paragraph": "Mengyun Wang et al. Nano-Ag(Au)/Cu2O as electrocatalyst for CO2 reduction 7 electrochemical reduction of CO2. First, Cu2O nanospheres, with a uniform particle size of ~180 nm, were prepared. Thereafter, Ag/Cu2O composites were fabricated by using Cu2O as a sacrificial template. By varying the Ag/ Cu atomic ratio, a Ag0.125/Cu2O composite possessing a hierarchical flower-like nanostructure with intersecting Ag nanoflakes encompassing an inner Cu2O sphere were prepared. The catalytic performance in the ERC was evaluated in terms of the FE of each product and current density. In comparison with the Cu2O nanospheres, the Ag/ Cu2O samples all present a higher FECO and somewhat suppressed H2 evolution due to the combination of the catalytic ability of Ag combined with Cu2O. Notably, Ag0.125/Cu2O exhibited the highest CO evolution rate as a result of the hierarchical structure, which provides a larger electroactive surface area. The obtained Au0.6/Cu2O composite with the same flower-like structure presented superior catalytic performance with a 10% higher FECO. Importantly, the results reveal that Ag0.125/Cu2O and Au0.6/Cu2O exhibit remarkably improved stability over that of Cu2O. This study presents a facile way to synthesize hierarchical noble metal-metal oxide composites for designing highly efficient and stable electrocatalysts for the electrochemical reduction of CO2."
    },
    {
        "doi": "10.1007/s12274-017-1936-1",
        "target_string": [
            "Cu@NC arrays"
        ],
        "hardware": [
            "reactor"
        ],
        "reagent": [
            "CuTCNQ"
        ],
        "operation": [
        ],
        "synthesis_paragraph": "To prepare the Cu@NC arrays, a thin film of CuTCNQ on Cu substrate was first synthesized by a facile solution based spontaneous redox reaction as described in the Experimental section. Figure 1(a) shows the SEM image of the CuTCNQ thin film, showing that it consists of closely packed horizontally aligned micro rods. As can be seen in the images under a larger magnification (Fig. 1(b)), the micro rods are composed of bundles of smaller rods with diameters in the several hundred-nanometer range. EDX spectra (Fig. S1 in the Electronic Supplementary Material (ESM)) measured on the surface of the thin films confirm the presence of Cu, C, and N, corresponding to the chemical composition of CuTCNQ."
    },
    {
        "doi": "10.1007/s12274-017-1936-1",
        "target_string": [
            ""
        ],
        "hardware": [
            "reactor"
        ],
        "reagent": [
            ""
        ],
        "operation": [
            ""
        ],
        "synthesis_paragraph": "A Cu electrode modified with ultra-small Cu nanoparticles (~ 4 nm diameter) embedded in N-doped carbon arrays was fabricated using CuTCNQ arrays as a sacrificial template. The Cu@NC modified electrode enables highly controlled CO2 reduction to CO and formate in DMF (0.1 M Bu4NPF6) containing 0.5 vol% H2O and maintains stable catalytic activity for over 6 h under electrolytic conditions. The water content in the DMF electrolyte medium acts as the sole proton source for CO2 reduction, with a higher water content leading to the formation of more formate and hydrogen, and less CO. Under optimized conditions at \u6bcf2.4 V vs. Fc/Fc+ with 0.5 vol% water, a product distribution of 64% formate, 20% CO, and 13% H2 was obtained, which was rationalized by the competition of the CO and formate formation pathways. The CO-forming pathway lacks efficiency at low applied potential because the formation of *C2O4?\u6bcf is not thermodynamically favorable. However, at more negative potentials, the polarizable CO2\ufe5e\u6bcf radical anion electrostatically interacts with the negative charge on the electrode surface. Control experiments and post-electrolysis analysis showed that the significantly higher catalytic current density and improved product selectivity of the Cu@NC array electrode could be attributed to its 3D micro structure and Cu nanoparticles embedded in the NC. This study demonstrates the potential for improving electrocatalytic CO2 reduction efficiency through structural design of the catalyst. Finally, it is worth noting that this bottom-up synthetic method is applicable to other metal substrates, such as Ag, Ni and Zn [46, 47], that can spontaneously react with TCNQ to form nanostructured metal-TCNQ."
    },
    {
        "doi": "10.1007/s12274-018-2221-7",
        "target_string": [
            "PTFE-Cu NW array"
        ],
        "hardware": [
            "reactor"
        ],
        "reagent": [
            "Cu",
            "acetone",
            "ethanol",
            "deionized water",
            "(NH4)2S2O8",
            "NaOH",
            "(Cu(OH)2 NW array",
            "PTFE",
            "KHCO3"
        ],
        "operation": [
            {
                "string": "dry",
                "vessel": "reactor",
                "condition": "with nitrogen"
            },
            {
                "string": "dip",
                "vessel": "reactor",
                "left_reagent": {
                    "string": "Cu",
                    "volume": ""
                },
                "right_reagent": [
                    {
                        "string": "(NH4)2S2O8",
                        "volume": "0.13 M"
                    },
                    {
                        "string": "NaOH",
                        "volume": "2.66 M"
                    }
                ],
                "time": "10 min"
            },
            {
                "string": "dip",
                "vessel": "reactor",
                "left_reagent": {
                    "string": "(Cu(OH)2 NW array",
                    "volume": ""
                },
                "right_reagent": {
                        "string": "PTFE",
                        "volume": ""
                },
                "time": "10 min"
            },
            {
                "string": "HeatChillToTemp",
                "vessel": "reactor",
                "temp": "350 ℃",
                "time": "30 min",
                "stir": "False",
                "reflux": "False"
            },
            {
                "string": "electrochemical anodization",
                "vessel": "reactor",
                "reagent": {
                    "string": "KHCO3",
                    "volume": "0.1 M"
                },
                "potential": "-0.7 V",
                "time": "10 min"
            }
        ],
        "synthesis_paragraph": "The synthesis of PTFE-Cu NW array involves a chemical deposition method to prepare Cu NW array and a coating of PTFE on the array surface. Specifically, a Cu foil was cleaned ultrasonically in acetone/ ethanol and rinsed with deionized water. Then, the cleaned Cu foil was dried with nitrogen and immersed into a mixed solution containing 0.13 M (NH4)2S2O8 and 2.66 M NaOH for 10 min. The deep-blue color foil (Cu(OH)2 NW array formed on the surface of the foil) was taken out from the solution, rinsed with deionized water/ethanol. To coat PTFE on the array surface, the as-prepared Cu(OH)2 NW array was soaked in PTFE solution (1 wt.%, 5 wt.%, 10 wt.%, and 20 wt.%) for 10 min, then annealed at 350 \uff5eC for 30 min under an air atmosphere, forming PTFE-CuO NW array. The subsequent reducing procedure is conducted at \u6bcf0.7 V vs. RHE in 0.1 M KHCO3 for 10 min to reduce PTEF-CuO to PTFE-Cu. As a comparison, pristine Cu NW array was made following the same procedures but without coating with PTFE."
    },
    {
        "doi": "10.1007/s12274-018-2221-7",
        "target_string": [
            ""
        ],
        "hardware": [
            "reactor"
        ],
        "reagent": [
            ""
        ],
        "operation": [
            ""
        ],
        "synthesis_paragraph": "The superaerophobic Cu NW array electrode was prepared by a chemical deposition procedure. Namely, Cu(OH)2 NWs were firstly grown on Cu foil substrate. After annealing at 350 \uff5eC, the Cu(OH)2 turned to CuO, as confirmed by the change of XRD patterns before and after annealling (Fig. S1 in the Electronic Supplementary Material (ESM)). The subsequent electrochemical reduction led to the formation of metallic Cu array, as evidenced by both XPS and XRD characterizations (Figs. S1 and S2 in the ESM). The SEM image confirmed the morphology of NW array after electrochemical reduction (Fig. 2(a)). The width of the nanowire was ~ 100 nm as revealed by TEM characterization of a single Cu wire peeled off from the array electrode (Fig. 2(b)). HRTEM showed obvious grain boundaries on the surface of Cu nanowire, suggesting polycrystalline nature of Cu NW (Fig. 2(c)) and the selected area electron diffraction results further confirmed its polycrystalline feature (Fig. S3 in the ESM). The electrode assembled by arrayed Cu NWs showed a superaerophobic surface, as evidenced by a contact angle of 154.4\uff5e for CO2 gas bubbles on such a Cu array surface (Fig. 2(d)). Meanwhile, the contact angle for the 0.1 M KHCO3 aqueous solution (i.e. CO2RR electrolyte) was 32.9\uff5e, revealing a hydrophilic state. This aerophobic surface nature facilitated the leaving of gas products thus giving a stable current density (Fig. 2(e)). However, when immersing the Cu NW array electrode in a 5% PTFE solution, a thin layer of PTFE was uniformly coated on the surface of Cu NWs (Fig. 2(b) and Fig. S4 in the ESM), which changed the affinity towards gaseous CO2 and electrolyte significantly (Fig. 2(f)). Meanwhile, both the Cu NW array structure and the surface electronic structure were maintained (Figs. S5 and S6 in the ESM). The contact angles for CO2 gas bubbles and electrolytes were measured to be 48.4\uff5e and 136.6\uff5e, respectively, suggesting the surface turned from aerophobic/hydrohpilic to aerophilic/hydrophobic state. Such a gas affinitive surface would lead to a stronger bubble adhesion, and hold the gaseous products for a longer time during electrochemical CO2RR process. Thus, the bubbles were kept on the electrode surface till the size got bigger than 1 mm or more. When the size of product bubbles got large enough to detach, the working surface area recovered at the sudden moment of bubble releasing. Repeated accumulation and release caused fluctuations of current with sharp jump and steady decay (Fig. 2(g))."
    },
    {
        "doi": "10.1007/s12274-021-3295-1",
        "target_string": [
            "Cu2Sb NA/CF electrode"
        ],
        "hardware": [
            "reactor"
        ],
        "reagent": [
            "Cu NA/CF",
            "Cu2Sb",
            "Cu",
            "Sb"
        ],
        "operation": [
        ],
        "synthesis_paragraph": "The Cu2Sb NA/CF electrode was fabricated by electrodeposition of Cu2Sb on OD Cu NA/CF (Fig. 1(a)) [42, 45]. The SEM images of CuO nanowire arrays precursor (Fig. 1(b)) and Cu2Sb NA/CF (Fig. 1(c)) reveal that Cu2Sb was successfully electrodeposited onto the surface of Cu nanowires which with diameter range from 100 to 300 nm. The corresponding EDX elemental mapping images of Cu2Sb NA/CF (Fig. S1 in the ESM) confirm the existence of Cu and Sb elements, and the obtained atomic ratio of Cu/Sb from EDX spectrum is 2.07 (Fig. S2 in the ESM). Figure 1(d) shows the TEM image of Cu2Sb nanowire, further confirming its nanowire nature. The high-resolution TEM (HRTEM) image (Fig. 1(e)) taken from Cu2Sb nanowire reveals clear lattice fringes with interplanar distances of 0.243, 0.256, and 0.305 nm, corresponding to the (102), (111), and (002) planes of Cu2Sb, respectively."
    },
    {
        "doi": "10.1007/s12274-021-3313-3",
        "target_string": [
            "nanoporous AuCu3"
        ],
        "hardware": [
            "reactor"
        ],
        "reagent": [
            "Au20Cu80",
            "Au",
            "Au/Cu"
        ],
        "operation": [
            {
                "string": "HeatChillToTemp",
                "vessel": "reactor",
                "temp": "100-300 ℃",
                "time": "",
                "stir": "False",
                "reflux": "False"
            }
        ],
        "synthesis_paragraph": "Original nanoporous AuCu3 was synthesized by oxidative etching of Au20Cu80 according to our previous work, possessing Au-enriched surface [32]. Figure 1 illustrated the surfaceregulation process of nanoporous AuCu3 alloy. The as-prepared nanoporous AuCu3 alloy with different surface Au/Cu ratios was obtained by air-heating treatment from 100 to 300 \uff5eC. Then, a series of characterizations and electrochemical tests were performed to analyze the structures of AuCu3 alloy and explore their surface composition-ECR selectivity relationship."
    },
    {
        "doi": "10.1007/s12274-021-3675-6",
        "target_string": [
            "pristine GDE"
        ],
        "hardware": [
            "reactor"
        ],
        "reagent": [
            "H2SO4",
            "CuSO4", 
            "EDTA disodium",
            "PVP",
            "GDL"
        ],
        "operation": [
            {
                "string": "dip",
                "vessel": "reactor",
                "left_reagent": {
                    "string": "GDL",
                    "volume": ""
                },
                "right_reagent": {
                        "string": "",
                        "volume": ""
                },
                "time": ""
            },
            {
                "string": "dip",
                "vessel": "reactor",
                "left_reagent": {
                    "string": "GDL",
                    "volume": ""
                },
                "right_reagent": {
                        "string": "",
                        "volume": "50 mL"
                },
                "time": ""
            },
            {
                "string": "dry",
                "vessel": "reactor",
                "condition": "in vacuum oven at 60 ～C to avoid oxidation"
            }
        ],
        "synthesis_paragraph": "The pristine GDE with dendritic Cu as catalyst layer was prepared by the galvanostatic electrodeposition. The electrodeposition solution consisted of 1.5 M H2SO4, 0.20 M CuSO4, 10 mM EDTA disodium and 10 mM PVP. Before starting electrodeposition, the GDL was soaked in electrodeposition solution for few minutes to reduce the surface hydrophobicity. The electrodeposition was undertaken in a three-electrode system by applying a current of ?2 A for 40 s to the GDL with an actual size of 1.4 cm \u2105 1.4 cm immersed in the 50 mL electrodeposition solution. Then the GDE was rinsed under a gentle stream of water followed immediately by being dried in vacuum oven at 60 \uff5eC to avoid oxidation."
    },
    {
        "doi": "10.1007/s12678-015-0257-y",
        "target_string": [
            "CIS thin films"
        ],
        "hardware": [
            "reactor"
        ],
        "reagent": [
            "indium(III) nitrate hydrate",
            "copper(II) nitrate hemipenta hydrate",
            "thiourea",
            "glacial acetic acid",
            "ethanol",
            "triethanolamine"
        ],
        "operation": [
            {
                "string": "add",
                "vessel": "reactor",
                "left_reagent": {
                    "string": "",
                    "volume": ""
                },
                "right_reagent": {
                        "string": "",
                        "volume": ""
                },
                "speed": "",
                "stir": "True"
            },
            {
                "string": "add",
                "vessel": "reactor",
                "left_reagent": {
                    "string": "triethanolamine",
                    "volume": ""
                },
                "right_reagent": {
                        "string": "",
                        "volume": ""
                },
                "speed": "",
                "stir": "True"
            },
            {
                "string": "dry",
                "vessel": "reactor",
                "condition": "on a hot plate under open air condition for 2 min, at 300 ～C"
            },
            {
                "string": "HeatChillToTemp",
                "vessel": "reactor",
                "temp": "460 ℃",
                "time": "30 min",
                "stir": "False",
                "reflux": "False"
            }
        ],
        "synthesis_paragraph": "CIS thin films were deposited from an aqueous solution of indium(III) nitrate hydrate [(In(NO3)3 xH2O] (99 % SigmaA ld r i ch ) , coppe r ( I I ) n i t r a t e hemipen t ahyd r a t e [(Cu(NO3)2 2.5H2O)] (98 % Sigma-Aldrich), and thiourea (CH4N2S, 99 % Sigma-Aldrich). Each chemical was dissolved separately in glacial acetic acid and ethanol. The three solutions were mixed to yield a composition with defined molar ratio (In/S/Cu=1/6/1.25). After stirring at room temperature for 30min, a small amount of triethanolamine was added to adjust the pH to 4.3. With further stirring of the solution for 12 h, a yellowish transparent solution was obtained. Glass and ITO-coated glass substrates were cleaned successively via ultra-sonication in acetone, isopropanol, Helmanex? solution, and deionized water. CIS films were obtained on glass and ITO-coated glass substrates by spin coating at 3000 rpm for 15 s. The thickness of the films was varied using sequential (layer by layer) spin coating of the solution. The samples were dried on a hot plate under open air condition for 2 min, at 300 \uff5eC. Finally, the films were annealed in a furnace at 420 and 460 \uff5eC for 30 min in a nitrogen environment."
    },
    {
        "doi": "10.1007/s12678-017-0434-2",
        "target_string": [
            "Cu-Sn alloy catalysts"
        ],
        "hardware": [
            "reactor"
        ],
        "reagent": [
            "Cu",
            "HCl",
            "N2",
            "K4P2O7",
            "C6H14N2O7",
            "CuSO4·5H2O",
            "SnSO4",
            "Cu",
            "Sn",
            "C4H12N2O5",
            "PEG",
            "formalin",
            "Cu-Sn"
        ],
        "operation": [
            {
                "string": "dip",
                "vessel": "reactor",
                "left_reagent": {
                    "string": "Cu",
                    "volume": ""
                },
                "right_reagent": {
                        "string": "HCl",
                        "volume": "1 M"
                },
                "time": "30 s"
            },
            {
                "string": "dry",
                "vessel": "reactor",
                "condition": "by N2 followed by rinsing with ultrapure water"
            }
        ],
        "synthesis_paragraph": "The Cu-Sn alloy catalysts were prepared by the electrodeposition method. All the prepared catalyst electrodes used Cu plate (T=0.2 mm, Nillaco Corp.) as the substrate. The Cu plate was washed three times by ultrasound in acetone and then was similarly rinsed with ultrapure water. It was then immersed in 1 M HCl for 30 s and dried by N2 followed by rinsing with ultrapure water before use as the working electrode (WE). The electrolyte consisted of 0.5 M K4P2O7 (97%, Sigma-Aldrich Co. LLC), 0.05 M C6H14N2O7 (99.0%, Sigma-Aldrich Co. LLC), and varying concentrations of CuSO4\ufe5e5H2O (99.5%, Wako Ltd.) and SnSO4 (96%, Wako Ltd.), such that the total concentration of metals was 0.2 M dissolved in ultrapure water. The electrodeposition on the Cu substrate was carried out using a two-electrode system where the counter electrode (CE) was a Pt plate. To study the effect of Cu-Sn alloy catalysts on CO2 reduction activity, we employed Cu and Sn electrodeposited electrodes. The electrolyte for Cu electrodeposition comprised 0.5 M K4P2O7, 0.2 M C4H12N2O5 (99.0%, Sigma-Aldrich Co. LLC), and 0.2 M CuSO4\ufe5e5H2O dissolved in ultrapure water. The Sn electrodeposition electrolyte comprised 0.5 M K4P2O7, 0.2 M SnSO4, 1 g/L PEG 6000 (Wako Ltd.), and 0.6 mL/L formalin. The prepared catalysts were washed with ultrapure water and dried N2. The electrodeposition conditions for various Cu-Sn alloys, Cu, and Sn on Cu substrate are shown in Table 1."
    },
    {
        "doi": "10.1007/s12678-018-0492-0",
        "target_string": [
            ""
        ],
        "hardware": [
            "reactor"
        ],
        "reagent": [
            "Cu",
            "ultrapure water",
            "HCl",
            "N2",
            "Cu-Co",
            "potassium pyrophosphate",
            "potassium bitartrate",
            "CuSO4·6H2O",
            "CoSO4·5H2O"
        ],
        "operation": [
            {
                "string": "dip",
                "vessel": "reactor",
                "left_reagent": {
                    "string": "Cu",
                    "volume": ""
                },
                "right_reagent": {
                        "string": "HCl",
                        "volume": "1 M"
                },
                "time": "30 s"
            },
            {
                "string": "dry",
                "vessel": "reactor",
                "condition": "in a N2 atmosphere"
            }
        ],
