Repository: cxqwindy/CO2_reduction_electrocatalysts_db

# synthesis_paragraph_classifier

A runnable reproduction of the paragraph-classification stage described in *Large language model enhanced corpus of CO2 reduction electrocatalysts and synthesis procedures*.

The implementation retains the cited method's core settings: sentence-level LDA (200 topics, priors `alpha=5/N`, `beta=0.01`), topic-probability threshold 0.05, adjacent-sentence topic 1–3 grams, and a random forest with 20 trees and maximum depth 20. The original 760 annotated paragraphs and 12,643-paper LDA corpus are not present in this directory and are distribution-restricted.

File: synthesis_extraction/paragraph_classification/gold_tree_data.json (part 6 of 13)
[
        "synthesis_paragraph": "For pretreatment, a Cu plate (Nilaco) with a thickness of 2 mm was ultrasonicated three times at 28 kHz in ultrapure water for 5 min. The ultrasonicated Cu plate was immersed in 1 M HCl for 30 s, rinsed with ultrapure water, and dried in a N2 atmosphere. Cu-Co electrodes were prepared by electrodeposition, wherein the bath consisted of 0.5 M potassium pyrophosphate (Sigma-Aldrich) and 0.2 M potassium bitartrate (SigmaAldrich), and the total metal ion concentration was controlled to 0.2 M using CuSO4\ufe5e6H2O (Wako) and CoSO4\ufe5e5H2O (Wako). To prepare the Cu-Co electrode, electroplating was performed with a two-electrode system using a potentiostat/ galvanostat (HOKUTO DENKO, HZ 7000) with the pretreated Cu plate and a Pt plate as the working and counter electrodes, respectively. The metal ion concentrations of the electroplating baths and operating current densities are shown in Table 1. The electroplating operation time was 5 min."
    },
    {
        "doi": "10.1007/s12678-018-0492-0",
        "target_string": [
            ""
        ],
        "hardware": [
            "reactor"
        ],
        "reagent": [
            ""
        ],
        "operation": [
            ""
        ],
        "synthesis_paragraph": "Bimetallic Cu-Co electrodes and monometallic Cu and Co electrodes were prepared by electrodeposition under various applied potential conditions, as shown in Table 1. The morphologies of the prepared electrodes were characterized by SEM, and the elemental composition of each prepared electrode was analyzed by EDS (Fig. 1). In Fig. 1, the Cu/Co atomic ratio is shown in the top-left corner of the SEM images and the preparation ratio (Cu/Co) is shown in brackets. The Cu/Co atomic ratio differs from the preparation ratio because Co is more electronegative than Cu. Moreover, the SEM images of the electrodes show that the morphologies changed with increasing Co content. The electrodeposited Cu electrode (Cu100) shows large grain aggregates, whereas the electrodeposited Co electrode (Co100) shows needle-like crystals (data not shown). The grain aggregates of the Cu-Co electrodes tend to become smaller and finer with increasing Co content. corresponding to Cu despite the presence of Co, as detected by EDS. These results suggested that Co is solid soluted in the Cu crystalline framework, i.e., formed a substitutional solid solution. Figure 3 shows the XPS spectra of the electrodes. The binding energies of Cu 2p in all the electrodes are similar and show no change in spite of Co inclusion. The binding energy of Co 2p was observed with increasing Co content."
    },
    {
        "doi": "10.1007/s13204-019-01080-8",
        "target_string": [
            ""
        ],
        "hardware": [
            "reactor"
        ],
        "reagent": [
            "ZnO NMs",
            "CuSO4",
            "KOH",
            "Cu（OH）2",
            "tartaric acid",
            "NH2OH"
        ],
        "operation": [
            {
                "string": "add",
                "vessel": "reactor",
                "left_reagent": {
                    "string": "ZnO NMs",
                    "volume": "10 μg"
                },
                "right_reagent": {
                        "string": "CuSO4",
                        "volume": "30 μm"
                },
                "speed": "",
                "stir": "False"
            },
            {
                "string": "add",
                "vessel": "reactor",
                "left_reagent": {
                    "string": "KOH",
                    "volume": ""
                },
                "right_reagent": {
                        "string": "",
                        "volume": ""
                },
                "speed": "",
                "stir": "False"
            },
            {
                "string": "add",
                "vessel": "reactor",
                "left_reagent": [
                    {
                        "string": "tartaric acid",
                        "volume": ""
                    },
                    {
                        "string": "NH2OH",
                        "volume": "50 μg"
                    }
                ],
                "right_reagent": {
                        "string": "",
                        "volume": ""
                },
                "speed": "40.0",
                "stir": "True"
            },
            {
                "string": "dry",
                "vessel": "reactor",
                "condition": "under vacuum"
            }
        ],
        "synthesis_paragraph": "The ZnO NMs so formed (10?mg) were dispersed in 30?ml of 0.01?M CuSO4 solution taken in a 100-ml container where precipitate of Cu(OH)2 is formed by adding dropwise dilute KOH solution. Then tartaric acid and NH2OH as reducing agent 50?mg each were added and stirred vigorously magnetically at room temperature (300.15?K) for I hour. The mixture was centrifuged and washed repeatedly with DI water and dried under vacuum. The particles were characterized by SEM, EDX and XRD analysis. Formation of uniform nano-composites may be explained by unique interactions (Leon and Shaw 2014) between ZnO domain and CuO domain of Cu(OH)2; this may be owing to almost same ion sizes of Zn++ and Cu++ ions."
    },
    {
        "doi": "10.1016/j.apcata.2020.117829",
        "target_string": [
            "CuO/ZnO catalysts"
        ],
        "hardware": [
            "reactor"
        ],
        "reagent": [
            "Vulcan XC72",
            "deionized water",
            "Zn(NO3)2·6H2O",
            "Cu(NO3)2·3H2O",
            "Na2CO3",
            "Zn(NO3)2"
        ],
        "operation": [
            {
                "string": "add",
                "vessel": "reactor",
                "left_reagent": {
                    "string": "Vulcan XC72",
                    "volume": "25 mg"
                },
                "right_reagent": {
                        "string": "deionized water",
                        "volume": "25 mL"
                },
                "speed": "",
                "stir": "False"
            },
            {
                "string": "add",
                "vessel": "reactor",
                "left_reagent": [
                    {
                        "string": "Zn(NO3)2·6H2O",
                        "volume": "89 mg"
                    },
                    {
                        "string": "Cu(NO3)2·3H2O",
                        "volume": "169 mg"
                    }
                ],
                "right_reagent": {
                        "string": "",
                        "volume": ""
                },
                "speed": "",
                "stir": "False"
            },
            {
                "string": "add",
                "vessel": "reactor",
                "left_reagent": {
                    "string": "Na2CO3",
                    "volume": ""
                },
                "right_reagent": {
                        "string": "",
                        "volume": ""
                },
                "speed": "",
                "stir": "True"
            },
            {
                "string": "dry",
                "vessel": "reactor",
                "condition": "at 80 ～C overnight"
            },
            {
                "string": "HeatChillToTemp",
                "vessel": "reactor",
                "temp": "330 ℃",
                "time": "1 h",
                "stir": "False",
                "reflux": "False"
            }
        ],
        "synthesis_paragraph": "The carbon supported CuO/ZnO catalysts were synthesized via a conventional co-precipitation method. In brief, 25mg of Vulcan XC72 was dispersed in 25mL of deionized water under sonication for 10min. 89mg (0.3mmol) of Zn(NO3)2\ufe5e6H2O and 169mg (0.7mmol) of Cu (NO3)2\ufe5e3H2O were added simultaneously at 60 \uff5eC. Na2CO3 as the precipitant was dropped wisely to the dispersion within 10min. The product was subsequently aged for 6 h under vigorous stirring followed by centrifugation and washing with deionized water several times. The precipitate was dried at 80 \uff5eC overnight and calcined at 330 \uff5eC in air for 1 h. The obtained samples were labeled as 7CuO/3ZnO/C in which the corresponding molar ratio of Cu : Zn was 7 : 3. The control sample was prepared without adding Zn(NO3)2, and denoted as CuO/C. Additionally, two more samples with different molar ratios of Cu : Zn (8 : 2 and 9 : 1) were prepared and labeled as 8CuO/2ZnO/C and 9CuO/ 1ZnO/C, respectively."
    },
    {
        "doi": "10.1016/j.apcata.2020.117829",
        "target_string": [
            ""
        ],
        "hardware": [
            "reactor"
        ],
        "reagent": [
            ""
        ],
        "operation": [
            ""
        ],
        "synthesis_paragraph": "The primary Cu and Zn based catalyst, CuO/ZnO/C (molar ratio of Cu : Zn= 7: 3), was synthesized by the classical co-precipitation on the carbon powder support. For comparison, two other classes of catalysts with the same Cu/Zn molar ratio were prepared by the sequential precipitation, CuO-ZnO/C (precipitation of Cu and Zn in sequence) and ZnO-CuO/C (precipitation of Zn followed by Cu). ICP-OES results revealed that the atomic ratios of Cu and Zn of these three samples are close to 7 : 3, in accordance with the ratios of precursors (Table S1)."
    },
    {
        "doi": "10.1016/j.apcatb.2015.04.055",
        "target_string": [
            "Cu2O based electrodes"
        ],
        "hardware": [
            "reactor"
        ],
        "reagent": [
            "Cu2O",
            "Nafion? dispersion",
            "isopropanol",
            "Cu2O-ZnO"
        ],
        "operation": [
            {
                "string": "dry",
                "vessel": "reactor",
                "condition": "at ambient conditions for 24 hours"
            }
        ],
        "synthesis_paragraph": "Cu2O based electrodes (area, A= 10 cm2) were manufactured by airbrushing a catalytic ink onto a porous carbon paper type TGP-H60 (Toray Inc.). This catalytic ink was formed by a mixture of Cu2O particles (Sigma Aldrich, particle size < 5 \u7c73m, 97% purity) as electrocatalyst, Nafion? dispersion 5 wt.% (Alfa Aesar) as binder and isopropanol (IPA) (Sigma Aldrich) as vehicle, with a 70/30 catalyst/Nafion mass ratio and a 3% solids (catalyst + Nafion) percentage; this mixture was sonicated for 15 minutes. The Cu2O electrodes with different catalytic loadings, L, were prepared by simple accumulation of layers and complete IPA evaporation. This last fact was verified by constant weight after each catalytic loading. Cu2O-ZnO (< 45 \u7c73m, 99.5% purity, ACROS organic)-based electrodes were similarly prepared. The composition of the Cu2O-ZnO mixtures together with the material loading is presented in Table 1. All electrodes were dried at ambient conditions for 24 hours and rinsed with deionised water before use. A scanning electron microscope (SEM, HITACHI S-3000N) was used to characterise the different electrodes."
    },
    {
        "doi": "10.1016/j.apcatb.2019.01.021",
        "target_string": [
            "CuPd NPs"
        ],
        "hardware": [
            "reactor"
        ],
        "reagent": [
            "Cu(acac)2",
            "PdCl2",
            "oleylamine",
            "N2",
            "ethanol",
            "acetone"
        ],
        "operation": [
            {
                "string": "add",
                "vessel": "reactor",
                "left_reagent": [
                    {
                        "string": "Cu(acac)2",
                        "volume": "0.052 g"
                    },
                    {
                        "string": "PdCl2",
                        "volume": "0.036 g"
                    },
                    {
                        "string": "oleylamine",
                        "volume": "10 mL"
                    }
                ],
                "right_reagent": {
                        "string": "",
                        "volume": ""
                },
                "speed": "",
                "stir": "True"
            },
            {
                "string": "HeatChillToTemp",
                "vessel": "reactor",
                "temp": "100 ℃",
                "time": "30 min",
                "stir": "False",
                "reflux": "False"
            },
            {
                "string": "HeatChillToTemp",
                "vessel": "reactor",
                "temp": "250 ℃",
                "time": "30 min",
                "stir": "False",
                "reflux": "False"
            }
        ],
        "synthesis_paragraph": "For CuPd NPs, Cu(acac)2 (0.052 g, 0.2 mmol), PdCl2 (0.036 g, 0.2 mmol), and oleylamine (10 mL) were loaded into a 25-mL three-necked flask while stirring. The mixture was heated under a N2 atmosphere to 100\uff5eC at 2 \uff5eC min -1 and held at 100\u22a5 for 30 min. Then, the mixture was heated to 250\u22a5 at 10\uff5eC min-1 and incubated at 250\u22a5 for 30 min, generating a black suspension of NPs. The suspension was cooled to room temperature (RT), and then ethanol was added to precipitate the synthesized NPs. The NPs were washed three times with 50-mL portions of acetone by centrifugation. For other compositions, the ratio of [Cu(acac)2] to PdCl2 was adjusted. The synthesized NPs were redispersed in hexane."
    },
    {
        "doi": "10.1016/j.apcatb.2019.01.021",
        "target_string": [
            ""
        ],
        "hardware": [
            "reactor"
        ],
        "reagent": [
            ""
        ],
        "operation": [
            ""
        ],
        "synthesis_paragraph": "Pd NPs with an average particle size of 3 nm (Pd-3 NPs) were synthesized by the reported method [42]. Pd (acac)2 (0.1 g, 0.33 mmol) and 1 mL of trioctylphosphine (TOP) were mixed in an Ar atmosphere and then stirred for 2 h. Then, 9 mL of TOP was added to the solution, and it was purged with Ar. In an Ar atmosphere, the solution was heated to 300\uff5eC at 2\uff5eC min-1 and held at 300\uff5eC for 30 min. The solution was cooled to RT, then the Pd-3 NPs were precipitated by the addition of ethanol and collected by centrifugation (6000 rpm). Pd NPs with average particle sizes of 5 nm (Pd-5 NPs) and 7 nm (Pd-7 NPs) were prepared similarly, except that 2 mL TOP was used to obtain Pd-5 NPs and 1.4 mL TOP was used to obtain Pd-7 NPs."
    },
    {
        "doi": "10.1016/j.apcatb.2019.01.021",
        "target_string": [
            ""
        ],
        "hardware": [
            "reactor"
        ],
        "reagent": [
            ""
        ],
        "operation": [
            ""
        ],
        "synthesis_paragraph": "Cu and Pd alloy NPs were synthesized by general colloidal synthesis using oleylamine as reducing agent, surfactant, and solvent [43, 53]. Copper acetylacetonate and anhydrous palladium chloride were used as metal precursors, and the compositions of the NPs were controlled by changing the feeding ratio of the precursors. The average diameters of the synthesized alloy NPs were 6.6 nm (Cu3Pd NPs), 6.8 nm (CuPd NPs), and 7.7 nm (CuPd3 NPs), and all NPs have a spherical shape (Fig. 1). For comparison, monometallic Cu and Pd NPs were also synthesized with similar sizes and shapes (Fig. S4). The size distribution of the synthesized NPs is described in Fig. S5."
    },
    {
        "doi": "10.1016/j.apcatb.2019.05.038",
        "target_string": [
            "Cu-100-8 integrated electrode"
        ],
        "hardware": [
            "reactor"
        ],
        "reagent": [
            "Zn",
            "acetone", 
            "deionized water",
            "ethanol",
            "CuSO4"
        ],
        "operation": [
            {
                "string": "dip",
                "vessel": "reactor",
                "left_reagent": {
                    "string": "Zn",
                    "volume": ""
                },
                "right_reagent": {
                        "string": "CuSO4",
                        "volume": "100 mM"
                },
                "time": "8 min"
            }
        ],
        "synthesis_paragraph": "In the synthesis for Cu-100-8 integrated electrode, Zn foil was successively cleaned by acetone, deionized water and ethanol. Then, 100 mM CuSO4 aqueous solution was prepared. The product was made by immersing Zn foil into the CuSO4 solution for 8 min and washed by deionized water and ethanol. The preparation process of Cu-600-8 was similar with that of Cu-100-8 but the CuSO4 solution was 600 mM. The experiments with different reaction time of 2, 4, 6 and 10 min were also executed for both 100 mM (Cu-100-2, Cu-100-4, Cu-100-6 and Cu-100-10) and 600 mM CuSO4 solution. Furthermore, adjusting CuSO4 concentration of 50, 150, 200, 300, 400, and 500 mM was carried out with the reaction time of 8 min for Cu-50-8, Cu-150-8, Cu-200-8, Cu-300-8, Cu-400-8, and Cu-500-8, respectively. These Cu deposited Zn foils were directly used as working electrodes for the electrochemical measurements."
    },
    {
        "doi": "10.1016/j.apcatb.2019.118040",
        "target_string": [
            "bimetallic catalyst The copper foil (Cu foil)"
        ],
        "hardware": [
            "reactor"
        ],
        "reagent": [
            "Cu",
            "phosphoric acid",
            "deionized water",
            "N2",
            "Sn-Cu",
            "SnCl2",
            "KCl",
            "Ag/AgCl",
            "CuCl2",
            "Sn"
        ],
        "operation": [
            {
                "string": "electrochemical anodization",
                "vessel": "reactor",
                "reagent": {
                    "string": "phosphoric acid",
                    "volume": ""
                },
                "potential": "4.0 V",
                "time": "5 min"
            },
            {
                "string": "dry",
                "vessel": "reactor",
                "condition": "by N2"
            },
            {
                "string": "electrochemical anodization",
                "vessel": "reactor",
                "reagent": [
                    {
                        "string": "SnCl2",
                        "volume": "10 mM"
                    },
                    {
                        "string": "KCl",
                        "volume": "0.1 M"
                    }
                ],
                "potential": "-0.6 V",
                "time": "7 min"
            },
            {
                "string": "dry",
                "vessel": "reactor",
                "condition": "by N2"
            }
        ],
        "synthesis_paragraph": "Synthesis of bimetallic catalyst The copper foil (Cu foil) is the substrate for electrocatalyst. Electropolishing is a wellknown technique that removes material from a metallic workpiece, reducing the surface roughness by leveling micro-peaks and valleys, improving the surface finish. So, Cu foil (approximately 1 cm \u2105 2.5 cm) was treated with electropolishing in 85% phosphoric acid at an applied bias at 4.0 V for 5 min, and subsequently rinsed with great amount deionized (DI) water and dried by N2. The imbedded structure bimetallic Sn-Cu catalyst (BM Sn-Cu) was electrochemically synthesized by a two-step process. Firstly, it carried out potentiostatically in 10 mM SnCl2 and 0.1 M KCl mixture aqueous solution at -0.6 V vs. Ag/ AgCl for 7 min at room temperature and was rinsed with DI water and dried by N2, thus Sn nanoparticle formed on substrate. Then the containing Sn nanoparticles substrate was carried out potentiostatically in 10 mM CuCl2 and 0.1 M KCl mixture aqueous solution through under-potential deposition, thus Cu formed embedded in Sn nanoparticles. The deposition potential of Cu was determined according to CV curve. The electrochemical deposition was conducted in a standard three electrode system with a working electrode, an Ag/AgCl reference electrode and a platinum counter electrode."
    },
    {
        "doi": "10.1016/j.apcatb.2019.118044",
        "target_string": [
            "T samples"
        ],
        "hardware": [
            "reactor"
        ],
        "reagent": [
            "G-CuxO-2h",
            "C",
            "Cu",
            "CuxO",
            "H2"
        ],
        "operation": [
        ],
        "synthesis_paragraph": "T samples were prepared by controlling the reduction time to tune the compositional constitutions. Figure 1b shows that the scanning electron microscopy (SEM) image of G-CuxO-2h, revealing a typical nanosheet-like morphology and porous structure, while Figure S3 shows the CuxO-2h appear aggregation to some extent after remove GO template. Energy-dispersive X-ray spectroscopy (EDS) images (Figure 1c) reveal that C, O, and Cu elements are homogeneously distributed over the entire G-CuxO-2h sample, suggesting a uniform CuxO decoration on graphene oxides. The mass content of Cu in the samples was determined by inductively coupled plasma atomic emission spectrometry (ICP-AES), as shown in Table S1. We noted that there is no obvious difference of Cu content for all samples, indicating Cu element can be well maintained during reduction in H2. The high-resolution TEM image (Figure 1d) shows the lattice fringe spacings of 2.13 ? and 2.30 ?, corresponding to the (200) facet direction of Cu2O and the (111) facet direction of CuO, respectively.[6, 21] It suggests that the as-prepared G-CuxO-2h mainly consisted of Cu2O and CuO, which might be caused by the reduction treatment in H2 atmosphere. To further compare the effect of reduction time on the morphology, Figure S1 shows the SEM images of obtained GCuxO-T samples. As seen, all the samples exhibited similar structure, indicating that the samples can inherit the morphology and structure of GO template even after the reduction treatment in H2. We noted that G-CuxO-2.5h sample exhibited some aggregated nanoparticles at the surface, which might be caused by formation of Cu(0) after excessive reduction of Cu(I)."
    },
    {
        "doi": "10.1016/j.apcatb.2019.118447",
        "target_string": [
            ""
        ],
        "hardware": [
            "reactor"
        ],
        "reagent": [
            "CC",
            "HCl", 
            "ethanol", 
            "deionized water",
            "saturated urea solution"
        ],
        "operation": [
            {
                "string": "HeatChillToTemp",
                "vessel": "reactor",
                "temp": "60 ℃",
                "time": "3 h",
                "stir": "False",
                "reflux": "False"
            },
            {
                "string": "HeatChillToTemp",
                "vessel": "reactor",
                "temp": "550 ℃",
                "time": "3 h",
                "stir": "False",
                "reflux": "False"
            }
        ],
        "synthesis_paragraph": "The raw CC was cleaned by ultrasonication in 0.1 M HCl, ethanol, deionized water for 30 min sequentially. The cleaned CC was transferred to saturated urea solution for the next 1 h physical deposition, and thereafter curdled in a vacuum oven at 60 \uff5eC for 3 h. The CC covered with urea crystal was calcined at 550oC in an air condition for 3 h at a heating rate of 5\uff5eC min\u6bcf1. The obtained porous N-doped CC (N-CC) was used as substrate to co-electroplate Cu/Sn, as explicitly described in section 2.2.2. Compared to the raw CC in Fig. 2a, N-CC has a largely uniform distribution of N-doped defects in Fig. 2b, which can provide more active sites for the nucleation and growth of anchoring nanosized Cu/Sn[29]. Jo ur na l P"
    },
    {
        "doi": "10.1016/j.apcatb.2019.118447",
        "target_string": [
            ""
        ],
        "hardware": [
            "reactor"
        ],
        "reagent": [
            ""
        ],
        "operation": [
            ""
        ],
        "synthesis_paragraph": "Cu/Sn was co-electrodeposited onto the as-prepared porous N-CC in a compartment with a three-electrode configuration. A spectral graphite carbon wire was used as the counter electrode and a saturated calomel electrode (SCE) was applied as the reference electrode. Considering Sn2+/Sn (LSV Sn) couple has a more negative reduction potential than Cu2+/Cu (LSV Cu) couple (Fig. S1), the chosen constant potential to successfully co-electroplate Cu/Sn should make sure that Cu2+ and Sn2+ could be simultaneously evolved from electroplate liquid (LSV CuSn). Key to the co-electroplating Cu/Sn was applied at -0.75 V vs SCE due to the intersection of three LSVs, while the depositing time was prolonged to 6h below 20oC in order that the N-CC was fully wrapped by Cu/Sn. The plating solution contains different molar ratio of SnCl2 2H2O and CuCl2 2H2O in total 0.02 M, 0.1 M Na3C6H5O7 2H2O and 0.1 M CH4N2O. The obtained electrodes are denoted as Cu-N-CC, Cu(1)Sn(1)-N-CC, Cu(1)Sn(4)-N-CC, Cu(1)Sn(9)-N-CC, Sn-N-CC according to the molar ratio of Cu2+ and Sn2+ in plating solution, respectively."
    },
    {
        "doi": "10.1016/j.apcatb.2020.118800",
        "target_string": [
            "HMMP Cu/Zn alloyed films",
            "hydrophobic PMMA nanospheres",
            "poly(ethylene oxide)114-block-poly(3(trimethoxysilyl)propy methacrylate)298 (PEO114-b-PTMSPMA298"
        ],
        "hardware": [
            "reactor"
        ],
        "reagent": [
            ""
        ],
        "operation": [
        ],
        "synthesis_paragraph": "To prepare HMMP Cu/Zn alloyed films, hydrophobic PMMA nanospheres (an average dimeter, ~350 nm) and polymer micelles of poly(ethylene oxide)114-block-poly(3(trimethoxysilyl)propy methacrylate)298 (PEO114-b-PTMSPMA298, with average dimeter of ~23 nm) were used as the templates for macropores and mesopores, respectively (Figures S1-2, see synthetic details in SI). In brief, a monolayer of ordered and close-packed PMMA nanosphere array was prepared on a clean glass slide driven by surface tension at the interface of water/glass/air (Scheme 1a).[51, 52] The PMMA array was then transferred and lifted off on the top of an aqueous solution containing polymer micelles (15 mg/mL). The array can float at the water-air interface due to the hydrophobic nature of PMMA nanospheres (Scheme 1b and c). The monolayer of the PMMA nanospheres was then picked up using a carbon paper electrode."
    },
    {
        "doi": "10.1016/j.apcatb.2020.118864",
        "target_string": [
            "CuCl-PdOx"
        ],
        "hardware": [
            "reactor"
        ],
        "reagent": [
            "N2",
            "CO2",
            "Ag/AgCl"
        ],
        "operation": [
            {
                "string": "electrochemical anodization",
                "vessel": "reactor",
                "reagent": {
                    "string": "",
                    "volume": ""
                },
                "potential": "+0.02 V",
                "time": "0.2 s"
            },
            {
                "string": "electrochemical anodization",
                "vessel": "reactor",
                "reagent": {
                    "string": "",
                    "volume": ""
                },
                "potential": "+0.2 V",
                "time": "0.02 s"
            },
            {
                "string": "electrochemical anodization",
                "vessel": "reactor",
                "reagent": {
                    "string": "",
                    "volume": ""
                },
                "potential": "-1.6 V",
                "time": "100 s"
            }
        ],
        "synthesis_paragraph": "To synthesize the CuCl-PdOx microplate precursor, dual-potential pulsed electrodeposition was applied. A typical potential pulse cycle contained +0.02 V 0.2 s and +0.2 V 0.02 s, successively. After 150 cycles, the electrodeposition was completed. The prepared CuCl-PdOx electrode was rinsed with deionized water for three times and dried under N2 atmosphere. After reduced at -1.6 V for 100 s in CO2 reduction condition, Cu-Pd heterojunctions was obtained. In the synthesis experiments, all potential values were recorded in Ag/AgCl (sat. KCl) scale."
    },
    {
        "doi": "10.1016/j.apcatb.2020.119646",
        "target_string": [
            "InxCuy NPs"
        ],
        "hardware": [
            "reactor"
        ],
        "reagent": [
            "InCl3·4H2O",
            "CuCl2·2H2O",
            "HCl",
            "sodium citrate",
            "deionized water",
            "carbon black",
            "NaBH4"
        ],
        "operation": [
            
        ],
        "synthesis_paragraph": "The InxCuy NPs were prepared by in-situ synthesis method (Scheme S1) modified from previous reports[22]. Specifically, 1.5 mmol of InCl3?4H2O and 0.5 mmol of CuCl2?2H2O were dissolved in 0.1 M HCl solution to form a uniform solution. The sodium citrate (4 mmol) was dissolved in 20 mL of deionized water. Evenly mixing the above solutions under magnetic stirring, and then 0.2128 g of carbon black (CB) was added and sonicated for 30 minutes until the dispersion was uniform. Transfer the uniformly dispersed suspension to the ice bath, stir vigorously, then a new configuration of 25 mL, 0.8 M of NaBH4 solution was added dropwise to form a suspension, followed by stirring at 200 rpm for 2 hours. Finally, the suspension was centrifuged at a rate of 10,000 rpm, and the product was washed three times with deionized water, and drying at 60 \uff5eC for 12 hours under vacuum gave the electrocatalysts In1.5Cu0.5 NPs, the samples were named with the molar ratio of In and Cu. Other different proportions of catalysts were also synthesized by using a similar strategy, adjust the amount of InCl3?4H2O, CuCl2?2H2O, and NaBH4 in different proportions. 2.2. Material characterization"
    },
    {
        "doi": "10.1016/j.apcatb.2021.120003",
        "targets_string": [
            "Single-phase anatase sol"
        ],
        "hardware": [
            "reactor"
        ],
        "reagent": [
            "titanium tetraisopropoxide",
            "acidic aqueous solution",
            "nitric acid(70%)",
            "acetric acid(97%)"
        ],
        "operations": [
            {
                "string": "add",
                "vessel": "reactor",
                "left_reagent": {
                    "string": "titanium tetraisopropoxide",
                    "volume": "10 mL"
                },
                "right_reagent": [
                    {
                        "string": "acidic aqueous solution",
                        "volume": "100 mL"
                    },
                    {
                        "string": "nitric acid(70%)",
                        "volume": "1 mL"
                    },
                    {
                        "string": "acetric acid(97%)",
                        "volume": "10 mL"
                    }
                ],
                "speed": "40.0",
                "stir": "True"
            },
            {
                "string": "HeatChillToTemp",
                "vessel": "reactor",
                "temp": "60 ℃",
                "time": "16 h",
                "stir": "True",
                "reflux": "False"
            }
        ],
        "synthesis_paragraph": "Single-phase anatase sol was prepared according to previous methods. Ten milliliter titanium tetraisopropoxide was added dropwise to 100ml acidic aqueous solution containing1ml nitric acid (70%) and 10 ml acetic acid (97%) under vigorous stirring. The mixtures were heated at 60oC and maintained at that temperature while stirring for 16h."
    },
    {
        "doi": "10.1016/j.apcatb.2021.120030",
        "targets_string": [
            ""
        ],
        "hardware": [
            "reactor"
        ],
        "reagent": [
            "polyester fabric",
            "citric acid (5% w/w)",
            "(NaH2PO2) (0.5% w/w)",
            "gum(5% w/w)"
        ],
        "operations": [
            {
                "string": "dip",
                "vessel": "reactor",
                "left_reagent": {
                    "string": "polyester fabric",
                    "volume": ""
                },
                "right_reagent": [
                    {
                        "string": "citric acid (5% w/w)",
                        "volume": ""
                    },
                    {
                        "string": "(NaH2PO2) (0.5% w/w)",
                        "volume": ""
                    },
                    {
                        "string": "gum(5% w/w)",
                        "volume": ""
                    }
                ],
                "time": ""
            },
            {
                "string": "dry",
                "vessel": "reactor",
                "condition": "at 90 ℃"
            },
            {
                "string": "cure",
                "vessel": "reactor",
                "condition": "CD",
                "temp": "180 ℃",
                "time": "30 min"
            }
        ],
        "synthesis_paragraph": "The polyester fabrics were impregnated in an aqueous bath containing citric acid (5% w/w), the catalyst (NaH2PO2) (0.5% w/w) and the CD or gum) (5% w/w). Polyester fabrics were padded at wet pick up 100%. The fabrics were then dried at 90 oC, and cured at 180 oC for 30 min in case of CD [20], while the curing conditions were studied in case of gum. Samples were washed with water in soxhlet in order to remove unreacted products. The percentage grafting (% wt) of the samples were calculated from the following equation."
    },
    {
        "doi": "10.1016/j.apcatb.2021.120052",
        "targets_string": [
            ""
        ],
        "hardware": [
            "reactor"
        ],
        "reagent": [
            "TiO2 sol (containing 1.6% Ti)"
        ],
        "operations": [
            {
                "string": "dip",
                "vessel": "reactor",
                "left_reagent": {
                    "string": "",
                    "volume": ""
                },
                "right_reagent": [
                    {
                        "string": "TiO2 sol (containing 1.6% Ti)",
                        "volume": ""
                    }
                ],
                "time": "1 min"
            },
            {
                "string": "cure",
                "vessel": "reactor",
                "condition": "",
                "temp": "120 ℃",
                "time": ""
            }
        ],
        "synthesis_paragraph": "Virgin polyester as well as pretreated polyester fabrics were subjected to a dip-pad鈥揹ry-cure process. The substrates were dipped in TiO2 sol (containing 1.6% Ti) for 1 min, and padded at wet pick up 100%. The substrates were oven dried, and finally cured at 120oC for different periods of time. The fabrics were then washed in an ultrasonic bath to remove the unbound nano titania from the fabric surface."
    },
    {
        "doi": "10.1016/j.apcatb.2021.120119",
        "targets_string": [
            ""
        ],
        "hardware": [
            "reactor"
        ],
        "reagent": [
            "fabric",
            "concentrated sulfuric acid"
        ],
        "operations": [
            {
                "string": "add",
                "vessel": "reactor",
                "left_reagent": {
                    "string": "fabric",
                    "volume": "1 g"
                },
                "right_reagent": [
                    {
                        "string": "concentrated sulfuric acid",
                        "volume": "100 mL"
                    }
                ],
                "speed": "",
                "stir": "False"
            },
            {
                "string": "HeatChillToTemp",
                "vessel": "reactor",
                "temp": "100 ℃",
                "time": "5 h",
                "stir": "False",
                "reflux": "False"
            }
        ],
        "synthesis_paragraph": "The amount of nano titania absorbed by the PET fabrics was determined by boiling 1 g fabrics in 100 ml concentrated sulfuric acid for 5 hours, the eluted titanium was estimated using atomic absorption spectrometer."
    },
    {
        "doi": "10.1016/j.apcatb.2021.120471",
        "targets_string": [
            "PET fabric"
        ],
        "hardware": [
            "reactor"
        ],
        "reagent": [
            "CTA",
            "gum",
            "PET fabric"
        ],
        "operations": [
            {
                "string": "add",
                "vessel": "reactor",
                "left_reagent": {
                    "string": "gum",
                    "volume": ""
                },
                "right_reagent": [
                    {
                        "string": "PET fabric",
                        "volume": ""
                    }
                ],
                "speed": "",
                "stir": "False"
            },
            {
                "string": "add",
                "vessel": "reactor",
                "left_reagent": {
                    "string": "CTA",
                    "volume": ""
                },
                "right_reagent": [
                    {
                        "string": "PET fabric",
                        "volume": ""
                    }
                ],
                "speed": "",
                "stir": "False"
            },
            {
                "string": "cure",
                "vessel": "reactor",
                "condition": "",
                "temp": "180 ℃",
                "time": "20 min"
            },
            {
                "string": "cure",
                "vessel": "reactor",
                "condition": "CD",
                "temp": "180 ℃",
                "time": "30 min"
            }
        ],
        "synthesis_paragraph": "The purpose of this study was to investigate the selfcleaning properties of modified PET fabrics with CD or gum and after treated with nano TiO2. Regarding to the curing conditions, the % wt of CTA and gum added to PET fabrics maximum % grafting (11%wt) could be attained after 25 min curing at 180 oC, while the % wt of CTA and CD added to PET fabrics was 8.1% at curing conditions of 180 oC for 30 min. The XRD data and TEM photograph of the prepared nano titania indicate that the majority of the prepared nano titanium dioxide was in the anatase form with crystal size is 20-25 nm. Examination of the self-cleaning property of the modified PET fabrics with CTA and CD or gum and after treated with nano titania showed maximum dye removal of using CD was attained when nano titania cured with the modified PET fabrics for 25 min, while curing for 15 min is quite enough to reach the maximum % of dye release in case of gum. The PET fabrics treated with CTA-gym and after treated with nano titania shows higher ability to remove MB dye (95.5%) in comparison with those of CD-CTA (91.7%). The xanthan gum is able to maintain the bonded nano titania without noticeable decrease in the self cleaning property of the PET fabrics, even after 10 washing cycles."
    },
    {
        "doi": "10.1016/j.apcatb.2021.120471",
        "target_string": [
            ""
        ],
        "hardware": [
            "reactor"
        ],
        "reagent": [
            ""
        ],
        "operation": [
            ""
        ],
