Repository: cxqwindy/CO2_reduction_electrocatalysts_db

# synthesis_paragraph_classifier

A runnable reproduction of the paragraph-classification stage described in *Large language model enhanced corpus of CO2 reduction electrocatalysts and synthesis procedures*.

The implementation retains the cited method's core settings: sentence-level LDA (200 topics, priors `alpha=5/N`, `beta=0.01`), topic-probability threshold 0.05, adjacent-sentence topic 1–3 grams, and a random forest with 20 trees and maximum depth 20. The original 760 annotated paragraphs and 12,643-paper LDA corpus are not present in this directory and are distribution-restricted.

File: synthesis_extraction/paragraph_classification/gold_tree_data.json (part 7 of 13)
[
        "synthesis_paragraph": "Cu@PIL with different anions were deposited on the microporous layer (MPL) of a commercial carbon paper (29BCE, Sigracet) by a modified airbrushing method [43]. Typically, Cu@PIL NPs (10 mg) were added to a dispersion liquid consisting of isopropanol (4000 \u7c73L) and Nafion perfluorosulfonic acid (PFSA) polymer dispersions (63 \u7c73L, 5 wt %). The mixture was sonicated for 1 h to make a uniform catalyst ink. The as-prepared ink was sprayed onto carbon paper (8.3 \u2105 1 cm? 2) on a hot plate of 90 ?C with an airbrush gun (Infinity-CR PLUS 0.4, HARDER & STEENBECK) at the distance of 10 cm. The catalyst loading is around 1.2 mg cm? 2."
    },
    {
        "doi": "10.1016/j.apcatb.2021.120531",
        "targets_string": [
            ""
        ],
        "hardware": [
            "reactor"
        ],
        "reagent": [
            "Pt",
            "Ti",
            "ammonium fluoride (NH4F, 99.9%)",
            "ethylene glycol(C2H4(OH)2)"
        ],
        "operations": [
        ],
        "synthesis_paragraph": "Titanium foil (99.7% purity, 0.127 mm thick; Aldrich, USA) was annealed in an air furnace at 450掳C for 3 h to release stress and then rinsed in deionized water (DI). A platinum (Pt) sheet (2 cm 脳 2 cm) was used as the cathode to anodize the Ti anode (4 cm 脳 4 cm) at room temperature (25掳C). Separation distance between the anode and the cathode was fixed at 1.5 cm. An ordered channel-array of nanotube layer with a length of 10 碌m was formed on the surface of titanium foil by achieving in electrolyte composed of 0.5 wt% ammonium fluoride (NH4F, 99.9%) mixed with ethylene glycol(C2H4(OH)2) at 60 V for a period of 1 hr. After anodization, the samples were annealed at 450掳C for three hrs to form a perfect channel-array of nanotubular anatase. Similar to the anodization experimental setup, the annealed foil was used as the cathode and platinum as the anode, separated by a distance of 1cm, and the foil was immersed into the electrolyte containing suspended nano silver [22] or/and nano gold particles. Nano silver or/and nano gold particles were uniformly adsorbed on the titania nanotubular surface by electrophoresis under applied electric field. The electrophoretic process was performed at 30 V for nano silver particle adsorption or at 10 V for nano gold particle adsorption for 15 min. The composite nano Ag/Au adsorption process followed the aforementioned procedure for each specimen."
    },
    {
        "doi": "10.1016/j.apenergy.2014.01.022",
        "targets_string": [
            "doubly distilled water"
        ],
        "hardware": [
            "reactor"
        ],
        "reagent": [
            "Ranitidine (RT)",
            "metronidazole (MT)",
            "thionine", 
            "disodium hydrogen phosphate (Na2HPO4)",
            "sodium dihydrogen phosphate (NaH2PO4)"
        ],
        "operations": [
        ],
        "synthesis_paragraph": "All reagents were obtained as analytical grade and used without further purification. Doubly distilled water obtained from a Milli-Q water purifying system (18 M鈩?cm) was used throughout the experiments. Ranitidine (RT), metronidazole (MT), thionine, disodium hydrogen phosphate (Na2HPO4), and sodium dihydrogen phosphate (NaH2PO4) were purchased from Sigma-Aldrich (St. Louis, MS, USA). Phosphate buffer solutions (PBS) of different pH were prepared by our previously reported protocol.) All sample solutions of RT and MT were purged with oxygen free nitrogen (N2) to get rid of interference effects of dissolved oxygen. All experiments were per-"
    },
    {
        "doi": "10.1016/j.apsusc.2015.11.255",
        "targets_string": [
            ""
        ],
        "hardware": [
            "reactor"
        ],
        "reagent": [
        ],
        "operations": [
        ],
        "synthesis_paragraph": "GCE was first subjected to electrochemical anodization in PBS (pH 7.0) by applying a constant potential +1.8 V for 5 min to enhance its catalytic activity.) Prior to the anodization, GCE was polished with 0.05 mm alumina/water slurry on a polishing cloth to a mirror-like finish, followed by sonication and rinsed with water. The anodized GCE was then subjected to electropolymerization of thionine by potential cycling from 0.1 to 鈭?.4 V at 50 mVs鈭? in 0.1 M of PBS (pH 7.0) containing 0.5 mM of thionine (Fig. 1). The potential cycling was applied for 20 cycles to prepare the optimized PTH amount14) and the resulting PTH/GCE was rinsed with and stored in PBS (pH 7.0) prior to electrochemical measurements. co-solution of RT and MT at anodized GCE and PTH/ GCE in PBS (pH 7.0). From Fig. 2(A), it was observed that RT was electrochemically active at anodized GCE and showed a reduction peak at ca. 鈭?.8 V, while a significantly distinguishable and increased reduction peak current density with the negative shifting of reduction peak at ca. 鈭?.15 V was observed at PTH/GCE. MT also showed a significantly distinguishable reduction peak and increased Jpeak at the PTH/GCE compared to the anodized GCE with the reduction peak at ca. 鈭?.58 V (Fig. 2(B)). These dramatic increases of the reduction Jpeak for both RT and MT at the PTH/GCE is attributed to the strong catalytic activity of PTH. In order to investigate the simultaneous determination of RT and MT, CV of the co-solution of RT and MT in PBS (pH 7.0) was measured (Fig. 2(C)). RT and MT showed two clearly distinguishable reduction peak without altering the reduction peak potential at PTH/GCE with a significant increase of reduction Jpeak , while the reduction of these two drugs at anodized GCE did not showed neither a well- separated peak nor an increased Jpeak. It is noteworthy that the oxidation and reduction peaks, observed at ca. 鈭?.24 and ca. 鈭?.28 V, respectively, were arisen from the PTH itself."
    },
    {
        "doi": "10.1016/j.apsusc.2018.03.146",
        "targets_string": [
            "CNT"
        ],
        "hardware": [
            "reactor"
        ],
        "reagent": [
        ],
        "operations": [
        ],
        "synthesis_paragraph": "Overall, the growth mechanism has been difficult to elucidate due to the varied nature of each synthetic method. In short, there are three approaches in which CNTs are grown. The first of which takes large bulk carbons and atomizes them in a vacuum chamber. The atoms are then recombined upon cooling to form CNTs downstream of the atomization source. This breakdown of large carbons will be frequently addressed as the 鈥渢op-down鈥?approach. Common methods for this approach are an arc-discharge between graphite electrodes and a laser ablation of graphite rods. These techniques can produce large quantities of either SWNTs or MWCNTs (depending on specific parameters) but with a large distribution of sizes and a low purity. The second of these approaches takes small organic precursors and builds them up into the desired product, also known as the 鈥渂ottom-up approach鈥? This approach usually follows a scheme in which a mixture of hydrocarbon gas and an inert carrier gas is first pumped into a chamber. From here, popular methods for this kind of synthesis deviate greatly such as thermal chemical vapor deposition (CVD) in which a tube furnace is used to initiate CNT growth; or microwave-assisted CVD in which microwave energy is used to generate a highly-reactive plasma. Many variations on the bottom-up approach can be employed such as using larger liquid-phase hydrocarbons through a bubbler system instead of gases, using a resistive material as the heat source to initiate reaction also known as the hot filament CVD method, or ultra-high vacuum (P < 10-6 Pa) to encourage rapid cooling from the heat source to the substrate for defect-free material growth. Overall, the bottom-up approach gives low to average yields, medium to high purity, and a narrower distribution of sizes compared to the top-down approach."
    },
    {
        "doi": "10.1016/j.apsusc.2020.148020",
        "targets_string": [
            "GQD"
        ],
        "hardware": [
            "reactor"
        ],
        "reagent": [
            "acetylene carbon black",
            "concentrated HNO3 (15.8 N)",
            "concentrated H2SO4 (95-98%)",
            "KOH (solid pellet)"
        ],
        "operations": [
            {
                "string": "add",
                "vessel": "reactor",
                "left_reagent": {
                    "string": "acetylene carbon black",
                    "volume": "100 mg"
                },
                "right_reagent": [
                    {
                        "string": "concentrated HNO3 (15.8 N)",
                        "volume": "75 mL"
                    },
                    {
                        "string": "concentrated H2SO4 (95-98%)",
                        "volume": "25 mL"
                    }
                ],
                "speed": "",
                "stir": "False"
            },
            {
                "string": "HeatChillToTemp",
                "vessel": "reactor",
                "temp": "105 ℃",
                "time": "4 h",
                "stir": "False",
                "reflux": "True"
            },
            {
                "string": "filter",
                "vessel": "reactor",
                "condition": "vacuum filtered through 2.5 碌m filter paper",
                "reagent": "the GQD-unreacted acetylene black and salt mixture"
            }
        ],
        "synthesis_paragraph": "GQDs were synthesized by a top-down method by first mixing 100 mg of acetylene carbon black with 75 mL of concentrated HNO3 (15.8 N) and 25 mL of concentrated H2SO4 (95-98%). This mixture was placed into a 250 mL three-neck round bottom flask with a condensing column attached. The flask was heated to 105 掳C in an oil bath and kept under reflux for 4 hours. The acid-acetylene black mixture changed from a powdery black solution to a dark brown with small amounts of particulates over the four hour period. After cooling to room temperature, the solution was placed in an ice bath and slowly neutralized with KOH (solid pellet) until a large precipitation of salt was formed. The GQD-unreacted acetylene black and salt mixture was vacuum filtered through 2.5 碌m filter paper to remove most of the salt and large carbon particles. The neutralization and filtration processes were repeated until the stock GQD solution was pH = 6. Then, 25 mL of stock GQD solution was filtered through a 200 nm pore syringe filter to remove any remaining carbon microparticles. After the final filtration, a MWCO = 100-500 Da dialysis bag was filled with the syringe-filtered solution and dialyzed against ultrapure water for one week to remove dissolved salts. The resulting solution was used in this work as the GQD sample."
    },
    {
        "doi": "10.1016/j.apsusc.2021.148965",
        "targets_string": [
            "CND"
        ],
        "hardware": [
            "reactor"
        ],
        "reagent": [
            "citric acid",
            "KOH"
        ],
        "operations": [
            {
                "string": "HeatChillToTemp",
                "vessel": "reactor",
                "temp": "160 ℃",
                "time": "10 min",
                "stir": "False",
                "reflux": "False"
            },
            {
                "string": "filter",
                "vessel": "reactor",
                "condition": "the same 200 nm filtration",
                "reagent": ""
            }
        ],
        "synthesis_paragraph": "CNDs were synthesized by a bottom-up method in which 1 g of solid citric acid was introduced into a 10 mL beaker and heated on a hotplate for 10 minutes at 160 掳C in a similar procedure to a previous work by Dong et al36 After melting, the citric acid liquid begins to effervesce vigorously which is the evolution of carbon dioxide and water vapor. This is a direct sign of the condensation and dehydration reactions that ultimately form C-C bonds in CNDs. At 10 minutes, the liquid is red-orange in color and is quenched using 100 mL of approximately 0.01 M KOH. To remove salt impurities, the same 200 nm filtration and MWCO = 100-500 Da dialysis procedures were performed to produce the CND sample for this work."
    },
    {
        "doi": "10.1016/j.apsusc.2021.149790",
        "targets_string": [
            ""
        ],
        "hardware": [
            "reactor"
        ],
        "reagent": [
            "nitric acid",
            "sulfuric acid",
            "GQD"
        ],
        "operations": [
        ],
        "synthesis_paragraph": "A recent collaboration with Dr. Gary Blanchard from Michigan State University yielded interesting results concerning the lifetimes of CQDs made from either a topdown or bottom-up approach. Overall, five samples were submitted with two distinct sample sets. In the first sample set, CQDs were made using a top-down approach by chemically oxidizing carbon nano-onions (CNOs) with nitric and sulfuric acid. In this case, sulfuric acid acts as an intercalating agent which assists in 鈥減eeling off鈥?layers of the carbon nano-onion. At the same time, nitric acid can strongly oxidize either the inherent defects of the CNO or the exposed edges of the carbon nano-onion layer. These two processes result in the formation of graphene quantum dots (GQDs). Generally, GQDs produced in this way are large, aromatic sp2-carbon planes about 5 to 10 nm in diameter with edges terminated with hydroxyl, carbonyl, and carboxyl functional groups. The number and proportion of these functional groups vary from particle to particle but can be quantitatively averaged using X-ray Photoelectron Spectroscopy. Previous results with Atomic Force Microscopy suggest that the ox-GQD are not monodisperse but instead tend to aggregate into stacks of three to five."
    },
    {
        "doi": "10.1016/j.carbon.2020.06.088",
        "targets_string": [
            ""
        ],
        "hardware": [
            "reactor"
        ],
        "reagent": [
            "TEM copper grid",
            "GQD",
            "AFM",
            "ATR crystal",
            "FTIR",
            "XPS",
            "silicon wafer"
        ],
        "operations": [
            {
                "string": "dip",
                "vessel": "reactor",
                "left_reagent": {
                    "string": "TEM copper grid",
                    "volume": ""
                },
                "right_reagent": {
                    "string": "GQD",
                    "volume": ""
                },
                "time": ""
            },
            {
                "string": "dip",
                "vessel": "reactor",
                "left_reagent": {
                    "string": "GQD",
                    "volume": "5 mL"
                },
                "right_reagent": {
                    "string": "",
                    "volume": ""
                },
                "time": ""
            },
            {
                "string": "dip",
                "vessel": "reactor",
                "left_reagent": {
                    "string": "GQD",
                    "volume": "5 mL"
                },
                "right_reagent": {
                    "string": "ATR crystal",
                    "volume": ""
                },
                "time": ""
            },
            {
                "string": "dip",
                "vessel": "reactor",
                "left_reagent": {
                    "string": "GQD",
                    "volume": "5 mL"
                },
                "right_reagent": {
                    "string": "silicon wafer",
                    "volume": ""
                },
                "time": ""
            }
        ],
        "synthesis_paragraph": "The size of GQDs and N-GQDs were characterized by a JEOL JEM-2200FS, 200 kV electron acceleration voltage TEM and the thickness was measured with a Park Systems XE-70 AFM operating in non-contact mode. TEM samples were prepared by dipping a TEM copper grid (Ted Pella, lacey carbon support film) into a dilute solution of GQD sample. AFM samples were prepared by dropping 5 碌L GQD sample onto a mica substrate disc and spin casting to dry. FTIR spectra were taken with a Thermo Scientific Model Nicolet 6700 FTIR Spectrometer operating with a diamond ATR crystal. FTIR samples were prepared by dropping 5 碌L GQD samples onto the ATR crystal and drying in an oven until a thick film was observed. The XPS characterization was conducted with a Thermo Scientific Model K-Alpha XPS instrument. The XPS samples were prepared by dropping 5 碌L of GQD sample onto a silicon wafer and drying between depositions until a thick film could be observed. Absorption spectra were collected with a Thermo Scientific Evolution 201 Spectrophotometer and emission spectra were recorded with a Jobin-Yvon Spectromax 4 Spectrofluorometer. Optical properties were measured using a quartz cuvette with 10 mm path length. Photoluminescent quantum yield measurements (PLQY) were taken using the Integrating Sphere Attachment on the Horiba Fluoromax-C-Plus. The excitation slit width is 0.2 nm and the emission slit width is 2 nm for all samples."
    },
    {
        "doi": "10.1016/j.cattod.2014.08.008",
        "targets_string": [
            "oxidized GQDs (ox-GQDs)",
            "N-GQDs"
        ],
        "hardware": [
            "reactor"
        ],
        "reagent": [
            "carbon nanoonion",
            "1:3 ratio of concentrated H2SO4:HNO3",
            "K2CO3",
            "ox-GQDs",
            "NH4OH (1:2 v/v)"
        ],
        "operations": [
            {
                "string": "reaction",
                "vessel": "reactor",
                "left_reagent": {
                    "string": "carbon nanoonion",
                    "volume": "100 mg"
                },
                "right_reagent": {
                    "string": "1:3 ratio of concentrated H2SO4:HNO3",
                    "volume": ""
                },
                "temp": "95 ℃",
                "time": "4 hours",
                "reflux": "True"
            },
            {
                "string": "add",
                "vessel": "reactor",
                "left_reagent": {
                    "string": "ox-GQDs",
                    "volume": ""
                },
                "right_reagent": {
                    "string": "NH4OH (1:2 v/v)",
                    "volume": "5.0 M"
                },
                "speed": "",
                "stir": "False"
            },
            {
                "string": "HeatChillToTemp",
                "vessel": "reactor",
                "temp": "90 ℃",
                "time": "4 h",
                "stir": "False",
                "reflux": "False"
            }
        ],
        "synthesis_paragraph": "The synthesis of oxidized GQDs (ox-GQDs) and the subsequent nitrogen incorporation (N-GQDs) are described as follows. ox-GQDs were prepared by reacting 100 mg of carbon nanoonions with a 1 : 3 ratio of concentrated H2SO4 : HNO3 under 95 掳C reflux and vigorous stirring for 4 hours. The reaction was terminated when the reflux solution became clear and brownish in color. Afterwards, this solution was first centrifuged at 4000 rpm for 90 minutes to allow the precipitation of unreacted carbon nano-onions. Then, the supernatant was neutralized with K2CO3 and dialyzed for 6 days with a dialysis bag (1 kDa MWCO) to remove excess ions from the neutralization. After dialysis, the resulting solution contains the purified ox-GQD in water. N-GQDs were prepared by reacting ox-GQDs with NH4OH in a hydrothermal reactor, as similar to the report by Tetsuka et al7 First, ox-GQDs were mixed with 5.0 M NH4OH (1:2 v/v). The mixture was then placed into a 200 mL stainless steel autoclave reactor for 5 hours. The hydrothermal temperature of the reaction was varied from 90鈥?90 掳C. NGQD-X prepared at a specific temperature such as 150 掳C will now be referred as NGQD-150. A simplified scheme of this procedure is shown below in Scheme 3.1."
    },
    {
        "doi": "10.1016/j.cattod.2014.08.008",
        "target_string": [
            ""
        ],
        "hardware": [
            "reactor"
        ],
        "reagent": [
            ""
        ],
        "operation": [
            ""
        ],
        "synthesis_paragraph": "Constant voltage technique was employed for depositing Cu at 0.3 V (vs. Ag/AgCl) for 5 min in a three electrode setup containing retreated Cu as the working electrode and Pt as counter electrode. he electrolytic bath consists of 0.25 M and 0.025 M CuSO4 solution ith pH adjusted to 1 with H2SO4 [17]. The weight % of Cu deposited rom 0.25 M and 0.025 M CuSO4 solution was 1.58% and 0.158% with espect to the base copper, respectively. Deposition was repeated or uniformity and characterized by SEM and XRD. .3.1. X-ray diffraction The XRD patterns of the deposited electrodes were obtained ith high resolution X-ray diffractometer (PAN analytical X\uff0apert RO), using Cu K radiation at 45 kV and 20 mA. The scan rate was .04? min?1 in the range 2 = 10\u6bcf90?. .3.2. Scanning electron microscopy (SEM)"
    },
    {
        "doi": "10.1016/j.cattod.2019.02.045",
        "targets_string": [
            "CNDs"
        ],
        "hardware": [
            "reactor"
        ],
        "reagent": [
            "citric acid (CA)"
        ],
        "operations": [
        ],
        "synthesis_paragraph": "CNDs were prepared by adapting the previous work by Dong et al1 Two grams of citric acid (CA) powder were weighed into a 50 mL beaker and placed on a hotplate set to 160鈦癈. At first, CA is melted and the point at which all the CA is melted is referred to as t0. At t0, the pyrolysis of CA seems to occur by the formation of bubbles."
    },
    {
        "doi": "10.1016/j.cattod.2019.03.025",
        "targets_string": [
            "CNDs"
        ],
        "hardware": [
            "reactor"
        ],
        "reagent": [
            "KOH",
            "citric acid",
            "sp2- and sp3-hybridized carbon",
            "MWCO",
            "NCND"
        ],
        "operations": [
        ],
        "synthesis_paragraph": "The bubbles are generated by the vaporization of water as well as gaseous carbon dioxide formed during the pyrolysis and carbonization of CA. About 1 minute after t0, a uniformly pale yellow liquid is observed. The pyrolytic reaction was quenched by adding 100 mL of 0.1 M KOH solution. The obtained CNDs were labeled as 鈥? min CNDs鈥? These CNDs seem to be a loose polymer of carbonized citric acid with a mixture of sp2- and sp3-hybridized carbon. The proposed structure of 1 min CNDs can be seen in Scheme 1. When the reaction continues to pyrolyze without KOH quenching, the color of the liquid changes from pale yellow to bright yellow, to orange, and finally to orange-red. The observed color change is consistent with the previous work by Dong et al and is indicative of newly formed C-C sp2-hybridized carbon.1 At 10 minutes after t0, the liquid becomes a deep red indicating more complete carbonization of CNDs. Any longer carbonization than 15 minutes using hotplate pyrolysis dries the product out and can burn the product. This can still create quantum dots, but their solubility in water is reduced and their photoluminescence was found to be negligible. The carbonization of CNDs is quenched by 100 mL of 0.1 M KOH solution and the resultant CNDs are labeled as 鈥?0 min CNDs鈥? In order to remove the excess ions K+ and OH-, dialysis was performed on 1 min and 10 min CNDs using 1 kDa MWCO dialysis membranes for about 3 days. Both 1 min CNDs and 10 min CNDs were treated with aqueous ammonia in a Teflon-lined stainless steel autoclave reactor. The nitrogendoped CNDs are referred to as 鈥? min NCNDs鈥?and 鈥?0 min NCNDs鈥? The hydrothermal treatment was conducted for 5 hours at 180 掳C. The NCNDs were subjected to the same dialysis procedure to remove excess ammonia. All of the hydrothermally treated CNDs have a control solution of 1 min CNDs and 10 min CNDs that were subjected to the same hydrothermal conditions but in the absence of aqueous ammonia. These are referred to as 鈥? min HT-CNDs鈥?and 鈥?0 min HT-CNDs鈥? respectively."
    },
    {
        "doi": "10.1016/j.cattod.2019.03.025",
        "target_string": [
            ""
        ],
        "hardware": [
            "reactor"
        ],
        "reagent": [
            ""
        ],
        "operation": [
            ""
        ],
        "synthesis_paragraph": "The functionalisation of the Cu HFs is carried out through electrodeposition experiments in inert atmosphere while flowing N2 gas through the hollow fibre. An undivided three-electrode cell (working electrode: Cu HF; counter electrode: Pt wire; reference electrode: Ag/AgCl 3M NaCl) is used to obtain the bimetallic electrocatalysts. A solution of HAuCl4 (0.1 g/L) and 0.5 M H2SO4 (1:1 v/v) is used for Au electrodeposition at -0.9 V vs. Ag/AgCl for 10 min (current density of about 116 mAcm2). On the other hand, an aqueous solution 50 mM of Ni(NO3)2\ufe5e6H2O is used as electrolyte to functionalise Cu HFs with Ni at -1 V vs. Ag/AgCl for 15 min (current density of 2.5 mAcm-2)."
    },
    {
        "doi": "10.1016/j.cattod.2020.09.020",
        "targets_string": [
            "CNDs"
        ],
        "hardware": [
            "reactor"
        ],
        "reagent": [
            "citric acid"
        ],
        "operations": [
            {
                "string": "HeatChillToTemp",
                "vessel": "reactor",
                "temp": "155 ℃",
                "time": "",
                "stir": "False",
                "reflux": "False"
            }
        ],
        "synthesis_paragraph": "Scheme 4.1: Synthesis of the as-prepared CNDs which were prepared by the thermal pyrolysis of solid citric acid at 155 掳C."
    },
    {
        "doi": "10.1016/j.cattod.2020.09.020",
        "target_string": [
            ""
        ],
        "hardware": [
            "reactor"
        ],
        "reagent": [
            ""
        ],
        "operation": [
            ""
        ],
        "synthesis_paragraph": "To obtain carbon supported CuS (CuS@C) nanoparticles, 400 mg of carbon supported CuO was dispersed into 40 mL demineralized water in a 100 mL roundbottom flask and heated to 120\uff5eC. At a temperature of 90\uff5eC, 10 mL of an aqueous thioacetamide solution was gradually added to the mixture, using a Cu:S molar ratio of 1:1.1. The mixture was left to reflux for 2 hours at 120\uff5eC. After 2 hours, the mixture was left to cool down and subsequently washed with demineralized water and acetone using vacuum filtration. The samples were then dried under vacuum for 2 hours."
    },
    {
        "doi": "10.1016/j.cattod.2020.09.020",
        "target_string": [
            ""
        ],
        "hardware": [
            "reactor"
        ],
        "reagent": [
            ""
        ],
        "operation": [
            ""
        ],
        "synthesis_paragraph": "Supported CuS and Cu2S catalysts were prepared via a novel, two-step synthesis route, in which carbon supported CuO nanoparticles (CuO@C) were converted into carbon supported CuS (CuS@C) or Cu2S (Cu2S@C) nanoparticles. This approach was chosen in order to investigate whether the nanoparticle size of the CuO@C sample could be maintained in the CuS@C and Cu2S@C samples. Figure 1 shows the X-ray diffractograms of CuO@C, CuS@C, Cu2S@C and of bare carbon as a reference. For all four samples, diffraction lines are observed at 30.6\uff5e and 64.1\uff5e, which can be ascribed to the crystalline graphite support, which clearly was not damaged by the treatments. The CuO@C sample shows additional diffraction lines at 41.5\uff5e, 45.3\uff5e and 57.0\uff5e, which can be indexed with the monoclinic structure of CuO (PDF-01-070-6831 (ICDD, 2019) [30]). Upon sulfidation using thioacetamide, the diffraction pattern shows clear diffraction lines at 34.1\uff5e, 37.1\uff5e, 38.3\uff5e and 56.3\uff5e, which is consistent with the hexagonal CuS covellite structure (PDF-00-006-0464 (ICDD, 2019) [30]). The formation of metal sulfides using TAA has been described before and two different mechanisms are proposed.[31\u6bcf33] CuS can be formed in a direct reaction, via the formation and subsequent decomposition of Cu-TAA complexes, or via a hydrolysis reaction, where the hydrolysis of TAA yields H2S and H2S subsequently reacts with Cu2+ (either dissolved or in CuO nanoparticles) to form CuS."
    },
    {
        "doi": "10.1016/j.cclet.2018.07.003",
        "targets_string": [
            "GQD"
        ],
        "hardware": [
            "reactor"
        ],
        "reagent": [
            "carbon nano-onions (5 nm in diameter)",
            "concentrated HNO3/H2SO4",
            "KOH",
            "MWCO"
        ],
        "operations": [
            {
                "string": "HeatChillToTemp",
                "vessel": "reactor",
                "temp": "105 ℃",
                "time": "5 h",
                "stir": "False",
                "reflux": "True"
            },
            {
                "string": "filter",
                "vessel": "reactor",
                "condition": "using a Buchner funnel (20 m pore size) to remove salts and large particulates.",
                "reagent": "the resulting solution"
            }
        ],
        "synthesis_paragraph": "Synthesis of GQD. Carbon nano-onions (5 nm in diameter) in a concentrated HNO3/H2SO4 solution were refluxed at 105 掳C for 5 h. The resulting solution was neutralized with KOH and filtered using a Buchner funnel (20 m pore size) to remove salts and large particulates. 50 mL of filtered solution was placed into a dialysis bag (MWCO: 1 kDa) for 1 week to remove any remaining salts and then concentrated to 0.5 mg mL-1."
    },
    {
        "doi": "10.1016/j.cej.2016.04.037",
        "targets_string": [
            "GQD"
        ],
        "hardware": [
            "reactor"
        ],
        "reagent": [
            "carbon nano-onions (5 nm in diameter)",
            "concentrated HNO3/H2SO4",
            "KOH",
            "MWCO"
        ],
        "operations": [
            {
                "string": "HeatChillToTemp",
                "vessel": "reactor",
                "temp": "105 ℃",
                "time": "5 h",
                "stir": "False",
                "reflux": "True"
            },
            {
                "string": "filter",
                "vessel": "reactor",
                "condition": "using a Buchner funnel (20 m pore size) to remove salts and large particulates.",
                "reagent": "the resulting solution"
            }
        ],
        "synthesis_paragraph": "Synthesis of GQD. Carbon nano-onions (5 nm in diameter) in a concentrated HNO3/H2SO4 solution were refluxed at 105 掳C for 5 h. The resulting solution was neutralized with KOH and filtered using a Buchner funnel (20 m pore size) to remove salts and large particulates. 50 mL of filtered solution was placed into a dialysis bag (MWCO: 1 kDa) for 1 week to remove any remaining salts and then concentrated to 0.5 mg mL-1."
    },
    {
        "doi": "10.1016/j.cej.2020.125879",
        "targets_string": [
            "NGQD (nitrogen-doped GQD)"
        ],
        "hardware": [
            "reactor",
            "hydrothermal (HT) reactor"
        ],
        "reagent": [
            "GQD",
            "concentrated NH4OH",
            "NH3"
        ],
        "operations": [
            {
                "string": "add",
                "vessel": "reactor",
                "left_reagent": {
                    "string": "GQD",
                    "volume": "5 mL"
                },
                "right_reagent": {
                    "string": "concentrated NH4OH",
                    "volume": "5 mL"
                },
                "speed": "",
                "stir": "False"
            },
            {
                "string": "HeatChillToTemp",
                "vessel": "hydrothermal (HT) reactor",
                "temp": "185 ℃",
                "time": "5 h",
                "stir": "False",
                "reflux": "False"
            }
        ],
        "synthesis_paragraph": "Synthesis of NGQD (nitrogen-doped GQD). 5 mL of 0.5 mg mL-1 GQDs were mixed with 5 mL of concentrated NH4OH (28 wt %) and placed in a hydrothermal (HT) reactor with no additional gas pressure applied. The HT reactor was placed in an oven at 180 潞C for 5 h and left to cool overnight. The resulting solution was gently heated to remove excess NH3 and then dialyzed for 1 week to remove excess ions. The final concentration was 0.5 mg mL-1."
    },
    {
        "doi": "10.1016/j.cej.2020.126842",
        "targets_string": [
            "rGQD"
        ],
        "hardware": [
            "reactor",
            "20 mL vial"
        ],
        "reagent": [
            "GQD",
            "DI water",
            "NaBH4",
            "dilute H2SO4",
            "MWCO"
        ],
        "operations": [
            {
                "string": "add",
                "vessel": "20 mL vial",
                "left_reagent": {
                    "string": "GQD",
                    "volume": "10 mg"
                },
                "right_reagent": {
                    "string": "DI water",
                    "volume": "10 mL"
                },
                "speed": "",
                "stir": "False"
            },
            {
                "string": "add",
                "vessel": "20 mL vial",
                "left_reagent": {
                    "string": "NaBH4",
                    "volume": "200 mg"
                },
                "right_reagent": {
                    "string": "",
                    "volume": ""
                },
                "speed": "",
                "stir": "True"
            }
           
        ],
        "synthesis_paragraph": "Synthesis of rGQD. 10 mg of GQD were mixed with 10 mL of DI water and placed in a 20 mL vial. Then, 200 mg of NaBH4 was added to the same vial and kept it stirring at room temperature for 1 hour. After that, the resulting solution was neutralized with dilute H2SO4. Next, above solution was dialyzed for 1 week using 1 kDa MWCO dialysis bag to remove any remaining salts and rGQD were obtained. Finally, the concentration of rGQD solution was adjusted to 0.5 mg mL-1."
    },
    {
        "doi": "10.1016/j.cej.2021.128718",
        "targets_string": [
            "CNDs"
        ],
        "hardware": [
            "reactor",
            "50 mL beaker"
        ],
        "reagent": [
            "citric acid",
            "KOH"
        ],
        "operations": [
            {
                "string": "HeatChillToTemp",
                "vessel": "50 mL beaker",
                "temp": "160 ℃",
                "time": "10 min",
                "stir": "False",
                "reflux": "False"
            }
        ],
        "synthesis_paragraph": "Synthesis of CND. 1 gram of solid citric acid in a 50 mL beaker was placed on a hotplate at 160 潞C for pyrolysis for 10 mins. At the end of this time, the liquid CNDs were quenched with 100mL of 0.1 M KOH solution to prevent aggregation and further reaction. The resulting solution was dialyzed for 1 week and concentrated to 0.5 mg mL-1."
    },
    {
        "doi": "10.1016/j.cej.2021.128718",
        "target_string": [
            ""
        ],
        "hardware": [
            "reactor"
        ],
        "reagent": [
            ""
        ],
        "operation": [
            ""
        ],
        "synthesis_paragraph": "In(NO3)3?9H2O (0.3 g) and 0.3 g H3ImDC were dissolved and vigorously stirred in 20 mL DMF and 20 mL acetonitrile at room temperature for 1 h. Next, 1.47 M aqueous imidazole solution was added, and the solution was stirred for another 0.5 h. The as-obtained copper foil with Cu(OH)2 nanowires was immersed and stirred in the above mixture for 0.5 h and then was transferred to a 100-mL Teflon-lined autoclave and maintained in an oven at 120 ?C for 24 h. After the autoclave was cooled to room temperature, the In-ZMOFs grown on copper foil were washed and dried with N2."
    },
    {
        "doi": "10.1016/j.ces.2016.06.035",
        "targets_string": [
            "NCND (nitrogen doped CND)"
        ],
        "hardware": [
            "reactor",
            "hydrothermal (HT) reactor"
        ],
        "reagent": [
            "CNDs",
            "concentrated NH4OH",
            "NH3"
        ],
        "operations": [
            {
                "string": "add",
                "vessel": "reactor",
                "left_reagent": {
                    "string": "CNDs",
                    "volume": "5 mL"
                },
                "right_reagent": {
                    "string": "concentrated NH4OH",
                    "volume": "5 mL"
                },
                "speed": "",
                "stir": "False"
            },
            {
                "string": "HeatChillToTemp",
                "vessel": "hydrothermal (HT) reactor",
                "temp": "180 ℃",
                "time": "5 h",
                "stir": "False",
                "reflux": "False"
            }
        ],
        "synthesis_paragraph": "Synthesis of NCND (nitrogen doped CND). NCNDs were prepared in the same manner as NGQDs. 5 mL of 0.5 mg mL-1 CNDs were mixed with 5 mL of concentrated NH4OH (28 wt%) and placed in a hydrothermal (HT) reactor with no additional gas pressure applied. The HT reactor was placed in an oven at 180 潞C for 5 h and left to cool overnight. The resulting solution was gently heated to remove excess NH3 and then dialyzed for 1 week to remove excess ions. The final concentration was 0.5 mg mL-1."
    },
    {
        "doi": "10.1016/j.ces.2016.06.035",
        "target_string": [
            ""
        ],
        "hardware": [
            "reactor"
        ],
        "reagent": [
            ""
        ],
        "operation": [
            ""
        ],
        "synthesis_paragraph": "MWCNTs was prepared by sonicating 1 g of the functionalized MWCNTs in 500 ml of deionized water for 30 minutes to attain a good dispersion. The suspension of the MWCNTs containing Cu ions was then placed in a water bath at 30 o C and allowed the temperature to equilibrate. The desired amount of sodium hydroxide (1.0 M NaOH) was then added and the color of the solution changed to yellowish green, confirming the presence of copper(II) hydroxide (Cu(OH)2). Hydroxylamine hydrochloride (0.1 M NH2OH.HCL) was then introduced rapidly to the yellowish-green MWCNTs suspension, and stirred for 30 min to allow nanocrystal growth. Finally, the suspension was centrifuged at a speed of 4500 rpm for 5 minutes with deionized water to obtain the pure catalyst, which was then dried in vacuum at 75 o C for 12 h. 3.3 Fabrication of the Electrodes and Electrochemical Measurements"
    },
    {
        "doi": "10.1016/j.chemosphere.2019.124527",
        "targets_string": [
            "ox-GC",
            "r-GC"
        ],
        "hardware": [
            "reactor"
        ],
        "reagent": [
            "GC",
            "Ag/AgCl",
            "H2SO4",
            "ox-GC",
            "PBS"
        ],
        "operations": [
            {
                "string": "electrochemical anodization",
                "vessel": "reactor",
                "reagent": {
                    "string": "H2SO4",
                    "volume": "0.5 M"
                },
                "potential": "1.8 V",
                "time": "600 s"
            },
            {
                "string": "electrochemical anodization",
                "vessel": "reactor",
                "reagent": {
                    "string": "PBS",
                    "volume": "0.1 M"
                },
