Repository: cxqwindy/CO2_reduction_electrocatalysts_db

# synthesis_paragraph_classifier

A runnable reproduction of the paragraph-classification stage described in *Large language model enhanced corpus of CO2 reduction electrocatalysts and synthesis procedures*.

The implementation retains the cited method's core settings: sentence-level LDA (200 topics, priors `alpha=5/N`, `beta=0.01`), topic-probability threshold 0.05, adjacent-sentence topic 1–3 grams, and a random forest with 20 trees and maximum depth 20. The original 760 annotated paragraphs and 12,643-paper LDA corpus are not present in this directory and are distribution-restricted.

File: synthesis_extraction/paragraph_classification/gold_tree_data.json (part 8 of 13)
[
                "potential": "0.5V-1.0 V",
                "time": ""
            }
        ],
        "synthesis_paragraph": "The polished GC was thoroughly rinsed with deionized water and ultrasonicated for 30 s to remove polishing powders. ox-GC was prepared by applying the potential of 1.8 V vs. Ag/AgCl to GC for 600 s in 0.5 M H2SO4. r-GC was prepared by cycling the potential from 0.5 V to -1.0 V (5 cycles) with ox-GC in 0.1 M PBS (pH 7.0). The scan rate was 50 mV/s."
    },
    {
        "doi": "10.1016/j.chemosphere.2021.130408",
        "targets_string": [
            "CNOs",
            "oxidized CNOs (ox-CNOs)",
            "n-CNOs"
        ],
        "hardware": [
            "reactor",
            "tube furnace"
        ],
        "reagent": [
            "nano-diamond powders",
            "CNOs",
            "HNO3",
            "ox-CNOs",
            "urea",
            "methanol"
        ],
        "operations": [
            {
                "string": "HeatChillToTemp",
                "vessel": "tube furnace",
                "temp": "1650 ℃",
                "time": "1 h",
                "stir": "False",
                "reflux": "False"
            },
            {
                "string": "HeatChillToTemp",
                "vessel": "tube furnace",
                "temp": "400 ℃",
                "time": "4 h",
                "stir": "False",
                "reflux": "False"
            },
            {
                "string": "add",
                "vessel": "reactor",
                "left_reagent": {
                    "string": "CNOs",
                    "volume": "100 mg"
                },
                "right_reagent": {
                    "string": "HNO3",
                    "volume": "50 mL"
                },
                "speed": "",
                "stir": "False"
            },
            {
                "string": "HeatChillToTemp",
                "vessel": "reactor",
                "temp": "120 ℃",
                "time": "",
                "stir": "False",
                "reflux": "True"
            },
            {
                "string": "add",
                "vessel": "reactor",
                "left_reagent": {
                    "string": "ox-CNOs",
                    "volume": "500 mg"
                },
                "right_reagent": {
                    "string": "urea",
                    "volume": "1 g"
                },
                "speed": "",
                "stir": "False"
            }
        ],
        "synthesis_paragraph": "CNOs were prepared by annealing nano-diamond powders (Dynalene NB50) in a tube furnace in Helium gas atmosphere. The temperature of the furnace was maintained at 1650 C and the treatment was performed for 1 h. During this annealing step, sp3-bonded nano-diamond powders were transformed into sp2-bonded CNOs. The produced CNOs were thermally treated in the same furnace at 400 C for 4 h under air to remove any adventitious impurities. Preparation of n-CNOs n-CNOs were derived from oxidized CNOs. Chemically oxidized CNOs (ox-CNOs) were prepared by refluxing CNOs in 5 M nitric acid (100 mg CNOs in 50 mL HNO3) for 4 h in oil bath at 120 . Afterwards, ox-CNOs were rinsed with distilled water several times, then dried in oven for further utilization. n-CNOs were synthesized by gas-phase reaction of ox-CNOs with urea. 500 mg ox-CNOs were mixed with 1 g urea in methanol."
    },
    {
        "doi": "10.1016/j.colsurfa.2020.124835",
        "targets_string": [
            "CNOs",
            "oxidized CNOs (ox-CNOs)",
            "n-CNOs"
        ],
        "hardware": [
            "reactor",
            "tube furnace"
        ],
        "reagent": [
            "ox-CNOs",
            "urea",
            "methanol"
        ],
        "operations": [
            {
                "string": "HeatChillToTemp",
                "vessel": "reactor",
                "temp": "75 ℃",
                "time": "",
                "stir": "True",
                "reflux": "False"
            },
            {
                "string": "HeatChillToTemp",
                "vessel": "tube furnace",
                "temp": "700 ℃",
                "time": "3 h",
                "stir": "False",
                "reflux": "False"
            }
        ],
        "synthesis_paragraph": "The mixture was placed in oil bath at 75 under constant stirring to get homogenous powders as the methanol was evaporated. Afterwards, the mixture of ox-CNOs and urea was transferred to a tube furnace and thermally treated in 700 for 3 h in an Argon atmosphere."
    },
    {
        "doi": "10.1016/j.elecom.2013.10.023",
        "targets_string": [
            ""
        ],
        "hardware": [
            "reactor"
        ],
        "reagent": [
            "Pt/C",
            "KOH",
            "HClO4",
            "Ag/AgCl",
            "PBS"
        ],
        "operations": [
            {
                "string": "electrochemical anodization",
                "vessel": "reactor",
                "reagent": {
                    "string": "KOH",
                    "volume": "0.1 M"
                },
                "potential": "-0.4 V",
                "time": "20000 s"
            },
            {
                "string": "electrochemical anodization",
                "vessel": "reactor",
                "reagent": {
                    "string": "HClO4",
                    "volume": "0.1 M"
                },
                "potential": "-0.2 V-1.0 V",
                "time": ""
            }
        ],
        "synthesis_paragraph": "Sigma-Aldrich. 20 wt % Pt on Vulcan XC-72 (Pt/C) was purchased from the Premetek Co. All electrochemical measurements were conducted with a CHI-760D electrochemical workstation using a single-compartment electrochemical cell at room temperature. Reference electrode was a Ag/AgCl electrode and counter electrode was a Pt wire. For working electrode, Pt/C ink was cast on a glassy carbon electrode (diameter = 3 mm) by two methods. The first was a two-step method. The dispersion of Pt/C (5 mg/mL in DI water) was ultrasonicated for 1 h to obtain homogeneous catalyst ink. Then, 6 碌L ink was dropped on the surface of glassy carbon. After being air dried, 5 碌L 0.5 wt% Nafion was added to cover the surface of electrodes. The second is a one-step method. The mixture of Pt/C (5 mg/mL) and Nafion (volume ratio of Nafion to water is 1:9) was prepared and thoroughly sonicated. Then, the ink (6 碌L) was dropped on the surface of glassy carbon. After being air dried, the electrode was immediately tested without further Nafion addition. An electrolyte solution was either N2 or O2 purged before and during electrochemical measuring. Electrochemically surface area (ECSA) was calculated by cyclic voltammetric measurements. The durability test was conducted at -0.4 V (vs. Ag/AgCl) with 1600 rpm rotation in O2-saturated 0.1 M KOH for 20000s. Finally, Pt/C was treated by cycling a potential of -0.2 to 1.0 V in N2-saturated 0.1 M HClO4 at a scan rate of 0.1 V/s. volammetric (LSV) curves of Pt/C in 0.1 M KOH before and after ADT. The potential is relative to Ag/AgCl reference. An ADT is executed by holding the potential at -0.4 V for 20000 sec. The CVs include the features of hydrogen adsorption (Hads) and desorption (Hupd) peaks in the potential range from -0.9 to -0.5 V. The formation of Pt oxide and its reduction are found in the potential range from -0.3 to -0.1 V.121-122 The ECSA is estimated by counting the charge of hydrogen desorption (Hupd) in the CV curve (shown in Figure 4.1a), based on the following equation: where mPt is a platinum loading (mg) on the electrode, QH is the charge for hydrogen desorption ( C), and Qref is 0.21 mg/cm2, which represents charge for the adsorption of H2 monolayer on the surface of Pt123. A larger ECSA suggests more catalytic sites for electrochemical reaction.14 A previous report suggests the loss of ECSA is the main reason for fuel cell performance degradation.14 Compared to the initial ECSA of Pt/C (59.1 卤 4.5 m2/g), the catalyst loses 10.3% ECSA after 20000 s chronoamperometric i-t test (Figure 4.1a). A half-wave potential is shifted to the negative direction by ~40 mV, which is consistent with a previous report.124 An onset potential in the LSV is also negatively shifted by ~10 mV (Figure 4.1b). Despite the reduction of ECSA and the shift of the onset potential, Pt/C maintains 95.2卤1.0 % of current intensity after ADT. This result is significantly better than the values (45-70 %) of Pt/ C reported in previous literature (Table 4.1)."
    },
    {
        "doi": "10.1016/j.elecom.2019.04.001",
        "targets_string": [
            "n-CNOs"
        ],
        "hardware": [
            "reactor"
        ],
        "reagent": [
            "KHCO3",
            "Ag/AgCl",
            "Pt",
            "n-CNOs",
            "de-ionized water",
            "5 wt% Nafion"
        ],
        "operations": [
            {
                "string": "add",
                "vessel": "reactor",
                "left_reagent": {
                    "string": "n-CNOs",
                    "volume": "6 mg"
                },
                "right_reagent": {
                    "string": "de-ionized water",
                    "volume": "3 mL"
                },
                "speed": "",
                "stir": "False"
            },
            {
                "string": "add",
                "vessel": "reactor",
                "left_reagent": {
                    "string": "5 wt% Nafion",
                    "volume": "50 mL"
                },
                "right_reagent": {
                    "string": "",
                    "volume": ""
                },
                "speed": "",
                "stir": "False"
            }
        ],
        "synthesis_paragraph": "Electrochemical characterizations were carried out with a CHI-760D electrochemical workstation using a single compartment electrochemical cell in 0.1 M KHCO3. The reference electrode was a Ag/AgCl (in 1 M KCl) electrode while the counter electrode was a Pt wire. For the working electrode, n-CNOs were cast on planar glassy carbon current collector (diameter = 4 mm). 0.1 M KHCO3 was dissolved in water as an electrolyte. The catalytic performance of n-CNOs was evaluated by CV. The n-CNO working electrode was prepared as follows. n-CNO (2 mg/mL) dispersion was obtained by mixing 6 mg n-CNOs with 3 ml de-ionized water with 50 碌L of 5 wt% Nafion. A catalyst ink was obtained by ultrasonicating n-CNO in water for 1 h. Afterwards, 40 碌L of the ink was dropped on glassy carbon electrode. Then, the electrode was dried before electrochemical characterizations. The electrolyte was purged with CO2 for 30 minutes before each measurement. The flow rate of CO2 gas was maintained at 57 sccm to ensure that the electrolyte was saturated with CO2. Cyclic voltammograms were also recorded with N2-saturated electrolyte for comparison."
    },
    {
        "doi": "10.1016/j.electacta.2014.09.147",
        "targets_string": [
            "colloidal ZnS suspensions"
        ],
        "hardware": [
            "reactor"
        ],
        "reagent": [
            "Na2S",
            "ZnSO4",
            "N2(g) (UHP)",
            "NaOH"
        ],
        "operations": [
            {
                "string": "add",
                "vessel": "reactor",
                "left_reagent": {
                    "string": "Na2S",
                    "volume": "100 mL"
                },
                "right_reagent": {
                    "string": "ZnSO4",
                    "volume": "100 mL"
                },
                "speed": "20.0",
                "stir": "True"
            }
        ],
        "synthesis_paragraph": "Colloidal ZnS suspensions were prepared based on a previous method. The dropwise addition of 100 mL of 50 mM Na2S (99.1% assay) to 100 mL of 50 mM ZnSO4 (ZnSO4路7 H2O, EMD, 99.5% assay) took place under stirring and purging with N2(g) (UHP). Ultrapure water (18.2 M惟 cm) purged with N2(g) was used in every step. Sulfide concentrations were determined at 1:100 dilution in a 50% volume of 2 M NaOH (99.3% assay"
    },
    {
        "doi": "10.1016/j.electacta.2018.02.041",
        "targets_string": [
            "colloidal ZnS suspensions"
        ],
        "hardware": [
            "reactor"
        ],
        "reagent": [
            "Cd(NO3)2"
        ],
        "operations": [
        ],
        "synthesis_paragraph": "Chemicals) using a sulfide ion selective electrode . The potentiometric titration with a 0.1000 M Cd(NO3)2 standard (cadmium nitrate tetrahydrate, Aldrich 鈮?99.0 %) was used to standardize the sulfide stock employed in calibration curves. The ZnS colloidal suspension was centrifuged at 4400 rpm for 5 min  and rinsed twice with water to remove excess sulfate prior to"
    },
    {
        "doi": "10.1016/j.electacta.2018.03.156",
        "targets_string": [
            "ZnS photocatalyst"
        ],
        "hardware": [
            "reactor"
        ],
        "reagent": [
            "Na2S",
            "ZnSO4",
            "N2(g) (UHP)"
        ],
        "operations": [
            {
                "string": "add",
                "vessel": "reactor",
                "left_reagent": {
                    "string": "Na2S",
                    "volume": "100 mL"
                },
                "right_reagent": {
                    "string": "ZnSO4",
                    "volume": "100 mL"
                },
                "speed": "40.0",
                "stir": "False"
            }
        ],
        "synthesis_paragraph": "ZnS photocatalyst was freshly prepared at a loading of 2.3 g L-1 by dropwise addition of 100 mL of 50 mM Na2S (99.1 % assay) to 100 mL of 50 mM ZnSO4 (ZnSO4路7H2O, 99.0 %) under continuous N2(g) (UHP) sparging.9 Degassed ultrapure water (18.2 M惟 cm"
    },
    {
        "doi": "10.1016/j.electacta.2018.03.156",
        "target_string": [
            ""
        ],
        "hardware": [
            "reactor"
        ],
        "reagent": [
            ""
        ],
        "operation": [
            ""
        ],
        "synthesis_paragraph": "After calcination, the Cu foils were evenly covered with CuxO particles as shown in Fig. S1. Thereafter, the Cd/Cu electrode was prepared through the in situ electrochemical reduction of the thermally oxidized Cu electrodes in 20 ml solution containing 0.05 M CdCl2/0.4 M citric acid (sonicated 15 min before deposition, area immersed into the solution is 1\u21051 cm2) at a constant current of -10 mA for 1 h. Then the fabricated electrode was cleaned with deionized water several times, and it was treated electrochemically at the potential of -1.65 V (vs. SCE) in 0.1 M KHCO3 solution saturated with N2 for 45 min."
    },
    {
        "doi": "10.1016/j.electacta.2018.07.025",
        "targets_string": [
            "ZnS photocatalyst"
        ],
        "hardware": [
            "reactor"
        ],
        "reagent": [
            "NaOH",
            "cadmium nitrate"
        ],
        "operations": [
        ],
        "synthesis_paragraph": "was used in all experiments. The concentration of stocked sulfide solution was measured after a 1:100 dilution with 2.00 M NaOH (99.3 % assay) using a sulfide ion selective electrode. The previously diluted sulfide solution was further diluted with an equal volume of 2.00 M NaOH, and then titrated with 100 mM cadmium nitrate (cadmium nitrate tetrahydrate, Aldrich 鈮?99.0 %)."
    },
    {
        "doi": "10.1016/j.electacta.2018.07.025",
        "target_string": [
            ""
        ],
        "hardware": [
            "reactor"
        ],
        "reagent": [
            ""
        ],
        "operation": [
            ""
        ],
        "synthesis_paragraph": "Copper(I) oxide nanoparticles were synthesized using a lab-scale CHFS reactor. A 0.1 M copper sulfate pentahydrate with 1 wt% fructose and 0.2 M KOH were used to produce the nanoparticles. The resulting yellow coloured slurry was cleaned and the solids were freezedried. The powder XRD pattern confirmed the presence of pure phase Cu2O with a cubic structure, similar to the standard reference pattern for Cu2O (JCPDS 01-071-3645) (Figure 2 a)). The pattern showed the existence of only the Cu2O phase with no secondary phases from CuO or Cu metal, confirming that the short residence time within the first CJM was sufficient to form pure-phase Cu2O. The sharp peaks indicated the particles were crystalline in nature and the application of the Scherrer equation resulted in a crystallite size of 35 nm. Surface analysis of the Cu2O sample showed the existence of Cu2O (peak 2p3/2 at 932.3 eV) but also the presence of CuO phase, as confirmed from the satellite peaks and the presence of the 2p3/2 peak at 934.8 eV corresponding to CuO (Figure 2 b)). The existence of CuO in the surface analysis suggests the presence of an amorphous CuO layer on the surface of the Cu2O nanoparticles, which was likely not seen in the XRD due to its amorphous nature. This is expected as the surface undergoes oxidation from Cu2O to form amorphous CuO due to the unstable Cu + oxidation state. As-synthesised nano-powders were also characterised by transmission electron microscopy (TEM) (Figure 2 c)) where round crystalline nanoparticles were observed. Bersani et al. synthesized CuO nanoparticles using CHFS where the nanoparticles were crystalline with diameter of 11 \u32a3 4 nm from TEM [14]. The electrochemical behaviour of the as-prepared Cu2O nanoparticles was subsequently examined to evaluate the performance of Cu2O nanoparticles for CO2 conversion."
    },
    {
        "doi": "10.1016/j.electacta.2018.10.175",
        "targets_string": [
            "Na1.2Zn6 [Si6.8Al1.2]O20(OH)4·nH2O"
        ],
        "hardware": [
            "reactor"
        ],
        "reagent": [
            "H2O",
            "Na2SiO3 solution (26.5 Wt. % SiO2)",
            "Al(NO3) 3·9H2O",
            "NaOH",
            "Al(OH)A%",
            "Na2SiO3",
            "concentrated HNO3",
            "Zn(NO3)2·6H2O"
        ],
        "operations": [
            {
                "string": "add",
                "vessel": "reactor",
                "left_reagent": {
                    "string": "H2O",
                    "volume": "10 mL"
                },
                "right_reagent": {
                    "string": "Na2SiO3 solution (26.5 Wt. % SiO2)",
                    "volume": "4.0 g"
                },
                "speed": "",
                "stir": "False"
            },
            {
                "string": "add",
                "vessel": "reactor",
                "left_reagent": {
                    "string": "Al(NO3) 3·9H2O",
                    "volume": "1.21 g"
                },
                "right_reagent": {
                    "string": "NaOH",
                    "volume": "8 mL"
                },
                "speed": "",
                "stir": "False"
            },
            {
                "string": "add",
                "vessel": "reactor",
                "left_reagent": {
                    "string": "Al(OH)A%",
                    "volume": ""
                },
                "right_reagent": {
                    "string": "Na2SiO3",
                    "volume": ""
                },
                "speed": "40.0",
                "stir": "True"
            },
            {
                "string": "add",
                "vessel": "reactor",
                "left_reagent": {
                    "string": "H2O",
                    "volume": "100 mL"
                },
                "right_reagent": {
                    "string": "Zn(NO3)2·6H2O",
                    "volume": "4.81 g"
                },
                "speed": "",
                "stir": "False"
            },
            {
                "string": "reaction",
                "vessel": "reactor",
                "left_reagent": {
                    "string": "",
                    "volume": ""
                },
                "right_reagent": {
                    "string": "",
                    "volume": ""
                },
                "temp": "90 ℃",
                "time": "",
                "reflux": "True"
            }
        ],
        "synthesis_paragraph": "The synthesis of Na1.2Zn6 [Si6.8Al1.2]O20(OH)4路nH2O started by diluting 4.0 g of Na2SiO3 solution (26.5 Wt. % SiO2) in 10 mL water. A solution of Al(OH)A% was prepared by dissolving 1.21 g of Al(NO3) 3路9H2O in 8 mL of 2.0 M NaOH. The addition of Al(OH)A% solution to pre-diluted Na2SiO3 under continuous stirring, produced a cloudy gel that was left standing without stirring for 1 h before further use. The gel was stabilized with 1 mL of concentrated HNO3 before addition of 4.81 g of Zn(NO3)2路6H2O dissolved in 100 mL water. The synthesis was performed under reflux at 90 掳C, unless noted otherwise, by augmenting the gel with the sodium salt of succinic acid to reach a concentration in the range 0.010鈥?.0 M. Alternatively, formic acid, acetic acid, oxalic acid, or L-malic acid sodium salts were also employed (Supplementary Information)."
    },
    {
        "doi": "10.1016/j.electacta.2018.11.101",
        "targets_string": [
            ""
        ],
        "hardware": [
            "reactor"
        ],
        "reagent": [
            "organic salt",
            "NaOH",
            "succinate",
            "sauconite"
        ],
        "operations": [
            {
                "string": "add",
                "vessel": "reactor",
                "left_reagent": {
                    "string": "organic salt",
                    "volume": ""
                },
                "right_reagent": {
                    "string": "",
                    "volume": ""
                },
                "speed": "",
                "stir": "False"
            },
            {
                "string": "reaction",
                "vessel": "reactor",
                "left_reagent": {
                    "string": "succinate",
                    "volume": "0.10 M"
                },
                "right_reagent": {
                    "string": "",
                    "volume": ""
                },
                "temp": "70 ℃-90 ℃",
                "time": "20 h",
                "reflux": "False"
            }
        ],
        "synthesis_paragraph": "After 1 h of adding the organic salt, 2.0 M NaOH was used to vary the pH of gels with 0.10 M succinate in the range 6.4鈥?3.9. The weight of sauconite obtained after 20 h under these conditions (0.10 M succinate at pH0 7.0 and 90 掳C) was 3.43 (卤 0.01) g. In addition, for 0.10 M succinate, 20 h syntheses under stirring with reflux temperature from 70 to 90 掳C every 5 掳C were performed. Finally, the sauconite was centrifuged (5 min at 4400 rpm), triple washed with water, and dried overnight at 90 掳C, unless noted"
    },
    {
        "doi": "10.1016/j.electacta.2018.12.183",
        "targets_string": [
            "sauconite"
        ],
        "hardware": [
            "50 mL centrifuge tube"
        ],
        "reagent": [
            "MgCl2",
            "succinate",
            "sauconite",
            "DI water"
        ],
        "operations": [
            {
                "string": "add",
                "vessel": "reactor",
                "left_reagent": {
                    "string": "MgCl2",
                    "volume": ""
                },
                "right_reagent": {
                    "string": "sauconite",
                    "volume": "200 mg"
                },
                "speed": "",
                "stir": "False"
            },
            {
                "string": "add",
                "vessel": "reactor",
                "left_reagent": {
                    "string": "succinate",
                    "volume": "1.0 M"
                },
                "right_reagent": {
                    "string": "",
                    "volume": ""
                },
                "speed": "",
                "stir": "False"
            }
        ],
        "synthesis_paragraph": "M MgCl2 was mixed in a 50 mL centrifuge tube with 200 mg of sauconite synthesized during 20 h with 1.0 M succinate at pH0 7.0 and 90 掳C. After 1 min sonication and 5 min centrifugation (3000 rpm), the supernatant was discarded. This washing procedure was repeated by triplicate before a final wash with DI water to remove extra Mg2+. The unflocculated suspension was filtered (0.45 碌m pore size and 47 mm diameter) under vacuum. The sauconite sample was carefully transferred onto a glass slide (26 脳 46 mm) as described in the filter-membrane peel technique.127 The Mg-saturated glass slides were analyzed by XRD from 2 to 40掳 2胃 degrees with a step scan of 0.07掳 (2胃) and a time per step of 4 s. Finally, the Mg-saturated sample was exposed to a vapor saturated glycerol atmosphere in a desiccator for 24 h before scanning by XRD. While the 2:1 layer structure is confirmed, the reversal in the intensities expected for both samples suggests there is no oriented stacking of layers, explaining the difficulties encountered during"
    },
    {
        "doi": "10.1016/j.electacta.2018.12.183",
        "target_string": [
            ""
        ],
        "hardware": [
            "reactor"
        ],
        "reagent": [
            ""
        ],
        "operation": [
            ""
        ],
        "synthesis_paragraph": "Typically, Co(NO3)2$6H2O (2mmol), CO(NH2)2 (5mmol) and NH4F (4mmol) were mixed in 20mL aqueous solution at room temperature and stirred until all the reagents were dissolved (denote A aqueous solution). Then, the solution was transferred to an autoclave (25mL). A piece of Cu foil (1 2.5 cm2) was immersed into the reaction solution and the autoclave was sealed tightly and maintained at 100 C for 12 h. After cooling to room temperature naturally, the precursor was rinsed with DI for at least 3 times and then dried in the air. Co3O4 nanowire arrays were synthesized by annealing of the precursor in air at 350 C for 4 hwith a heating rate of 1 C min 1, and naturally cooled to room temperature."
    },
    {
        "doi": "10.1016/j.electacta.2019.03.101",
        "targets_string": [
            ""
        ],
        "hardware": [
            "vortex stirrer"
        ],
        "reagent": [
            "MgCl2",
            "BaCl2",
            "sauconite"
        ],
        "operations": [
            {
                "string": "add",
                "vessel": "reactor",
                "left_reagent": {
                    "string": "MgCl2",
                    "volume": ""
                },
                "right_reagent": {
                    "string": "sauconite",
                    "volume": "200 mg"
                },
                "speed": "",
                "stir": "True"
            }
        ],
        "synthesis_paragraph": "M MgCl2 during 10 s on a vortex stirrer, centrifugation at 8000 rpm for 5 min. The previous procedure was repeated, and similarly applied by duplicate after washing with 0.005 M MgCl2. Finally, the Mg-saturated sauconite was washed twice with 1) 15 mL of 0.5 M BaCl2 and 2) 20 mL 0.005 M BaCl2, and the clear supernatant was discarded. The samples were dry in the oven (110 掳C) overnight for analysis as indicated in the literature."
    },
    {
        "doi": "10.1016/j.electacta.2019.03.146",
        "targets_string": [
            "Cu2O"
        ],
        "hardware": [
            "reactor"
        ],
        "reagent": [
            "PVP",
            "CuCl2. 2H2O",
            "NaOH",
            "aqueous ascorbic acid solution",
            "deionized water",
            "absolute ethanol"
        ],
        "operations": [
            {
                "string": "add",
                "vessel": "reactor",
                "left_reagent": {
                    "string": "PVP",
                    "volume": "6.66 g"
                },
                "right_reagent": {
                    "string": "CuCl2. 2H2O",
                    "volume": "100 mL"
                },
                "speed": "",
                "stir": "False"
            },
            {
                "string": "add",
                "vessel": "reactor",
                "left_reagent": {
                    "string": "NaOH",
                    "volume": "10.0 mL"
                },
                "right_reagent": {
                    "string": "",
                    "volume": ""
                },
                "speed": "",
                "stir": "False"
            },
            {
                "string": "reaction",
                "vessel": "reactor",
                "left_reagent": {
                    "string": "",
                    "volume": ""
                },
                "right_reagent": {
                    "string": "",
                    "volume": ""
                },
                "temp": "55 ℃",
                "time": "0.5 h",
                "stir": "True",
                "reflux": "False"
            },
            {
                "string": "add",
                "vessel": "reactor",
                "left_reagent": {
                    "string": "aqueous ascorbic acid solution",
                    "volume": "10 mL"
                },
                "right_reagent": {
                    "string": "",
                    "volume": ""
                },
                "speed": "",
                "stir": "False"
            },
            {
                "string": "reaction",
                "vessel": "reactor",
                "left_reagent": {
                    "string": "",
                    "volume": ""
                },
                "right_reagent": {
                    "string": "",
                    "volume": ""
                },
                "temp": "55 ℃",
                "time": "3 h",
                "stir": "True",
                "reflux": "False"
            },
            {
                "string": "dry",
                "vessel": "reactor",
                "condition": "under vacuum at 60 ℃ for 5 h for further use and characterization"
            }

        ],
        "synthesis_paragraph": "Cu2O synthesis closely follows a previous published procedure. In a typical experiment, 6.66 g of PVP were dissolved in an aqueous solution of CuCl2. 2H2O (0.01 mol L-1, 100 mL) at 55 掳C. Then, 10.0 mL NaOH aqueous solution (2.0 mol L-1) was added dropwise into the above transparent light green solution. During this process, the solution color changes from blue-green to dark brown. The reaction mixture was stirred for 0.5 h, keeping the temperature at 55 掳C. Afterwards, 10 ml of an aqueous ascorbic acid solution (0.6 mol L-1) was added dropwise and the mixture was aged for 3 h under constant stirring and strict temperature control (55 掳C). This last stage gradually produces a red suspension. The resulting precipitate was collected by centrifugation and washed consecutively with 10 ml of deionized water and absolute ethanol (5 times). Finally, the solid was dried under vacuum at 60 掳C for 5 h for further use and characterization."
    },
    {
        "doi": "10.1016/j.electacta.2019.06.074",
        "targets_string": [
            "Cu2O octahedral"
        ],
        "hardware": [
            "reactor",
            "200 mL Teflon-lined stainless steel autoclave"
        ],
        "reagent": [
            "Cu2O",
            "absolute ethanol",
            "titanium (IV) butoxide ethanolic solution",
            "Cu2O suspension",
            "water:ethanol solution (volume ratio 1:4)",
            "TiO2"
        ],
        "operations": [
            {
                "string": "add",
                "vessel": "reactor",
                "left_reagent": {
                    "string": "Cu2O",
                    "volume": "186 mg"
                },
                "right_reagent": {
                    "string": "absolute ethanol",
                    "volume": "65 mL"
                },
                "speed": "",
                "stir": "False"
            },
            {
                "string": "add",
                "vessel": "reactor",
                "left_reagent": {
                    "string": "titanium (IV) butoxide ethanolic solution",
                    "volume": "1.3 mL"
                },
                "right_reagent": {
                    "string": "Cu2O suspension",
                    "volume": ""
                },
                "speed": "",
                "stir": "True"
            },
            {
                "string": "add",
                "vessel": "reactor",
                "left_reagent": {
                    "string": "water:ethanol solution (volume ratio 1:4)",
                    "volume": "6.5 mL"
                },
                "right_reagent": {
                    "string": "",
                    "volume": ""
                },
                "speed": "40.0",
                "stir": "True"
            },
            {
                "string": "HeatChillToTemp",
                "vessel": "200 mL Teflon-lined stainless steel autoclave",
                "temp": "180 ℃",
                "time": "12 h",
                "stir": "False",
                "reflux": "False"
            }
        ],
        "synthesis_paragraph": "The modification of Cu2O octahedral was performed following the procedure developed by Liu et al172 Briefly, 186 mg of Cu2O were resuspended in 65 ml of absolute ethanol with the aid of ultrasonication for 30 minutes, and the suspension was cooled at 0 掳C. At this temperature, 1.3 mL of titanium (IV) butoxide ethanolic solution (0.1 mol L-1) were added dropwise into the Cu2O suspension and stirred for 1 h at 0 掳C. Afterwards, 6.5 mL of a water:ethanol solution (volume ratio 1:4) were added dropwise to the mixture under vigorous stirring for another hour. The reaction mixture was diluted with 98 mL of absolute ethanol, transferred to 200 mL Teflon-lined stainless steel autoclave and heated at 180 掳C for 12 h in a programmable oven. An initial ramp of 1 掳C min-1 was used to achieve the final temperature. The amount of Cu2O and TiO2 precursors used in this approach guarantee a nominal proportion of 0.05:0.95 of"
    },
    {
        "doi": "10.1016/j.electacta.2019.134675",
        "targets_string": [
            ""
        ],
        "hardware": [
            "reactor"
        ],
        "reagent": [
            "Cu2O",
            "TiO2",
            "deionized water",
            "absolute ethanol"
        ],
        "operations": [
            {
                "string": "dry",
                "vessel": "reactor",
                "condition": "in vacuum at 60 ℃ for 5 h for further use and characterization"
            }

        ],
        "synthesis_paragraph": "TiO2:Cu2O in weight. The product was collected by centrifugation and washed consecutively with 10 mL of deionized water and absolute ethanol (5 times). Finally, the solid was dried in vacuum at 60 掳C for 5 h for further use and characterization."
    },
    {
        "doi": "10.1016/j.electacta.2019.134675",
        "target_string": [
            ""
        ],
        "hardware": [
            "reactor"
        ],
        "reagent": [
            ""
        ],
        "operation": [
            ""
        ],
        "synthesis_paragraph": "The complex 2 was prepared by the same method used for 1, except that CuBr2 was used instead of CuCl2. Recrystallization from dichloromethane gave brownish tabular crystals after one day. The crystals were filtered off, washed with a small amount of cold methanol, and dried under vacuum. Yield: 60%. Anal. Calc. for C54H36 Br4Cu2N4O2: C, 53.18; H, 2.98; N, 4.59. Found: C, 53.50; H, 3.82; N, 5.04%. FT-IR (KBr, cm-1) \u8012max : 1715 (s, C=O), 1583 (m, C=N), 1433 (m, C=C), UV\u6bcfVis (acetonitrile): \u7af9max (nm) (\u6c4d, L mol -1 cm-1): 517 (465), 292 (54171), 270 (58343)."
    },
    {
        "doi": "10.1016/j.electacta.2019.134952",
        "target_string": [
            "La2CuO4"
        ],
        "hardware": [
            "reactor"
        ],
        "reagent": [
            "La(NO3)3.6H2O",
            "Cu (NO3)3.3H2O",
            "NH2CONH2",
            "distilled water"
        ],
        "operation": [
            {
                "string": "add",
                "vessel": "reactor",
                "left_reagent": [
                    {
                        "string": "La(NO3)3.6H2O",
                        "volume": "5 g"
                    },
                    {
                        "string": "Cu (NO3)3.3H2O",
                        "volume": "1.39 g"
                    },
                    {
                        "string": "NH2CONH2",
                        "volume": "2.31 g"
                    }
                ],
                "right_reagent": {
                        "string": "distilled water",
                        "volume": "20-22 mL"
                },
                "speed": "",
                "stir": "True"
            },
            {
                "string": "HeatChillToTemp",
                "vessel": "reactor",
                "temp": "300 ℃",
                "time": "",
                "stir": "False",
                "reflux": "False"
            },
            {
                "string": "HeatChillToTemp",
                "vessel": "reactor",
                "temp": "900 ℃",
                "time": "10 h",
                "stir": "False",
                "reflux": "False"
            }
        ],
        "synthesis_paragraph": "La2CuO4 was synthesized by solution combustion method because this method is rapid and gives highly crystalline material.[24] Briefly, 5g of La(NO3)3.6H2O, 1.39 g of Cu (NO3)3.3H2O and 2.31g urea (NH2CONH2) were dissolved in 20-22 ml distilled water in a Pyrex dish. The solution was stirred using glass rod and the dish containing solution was introduced in a muffle furnace preheated at 300oC. The solution led to dehydration followed by combustion without any appearance of flame. Sample was ground in a mortar-pestle and calcined at 900oC for 10 hours to obtain the required polycrystalline sample. The synthesis reaction for the formation of La2CuO4 is given as: 2 La(NO3)3 + Cu(NO3)2 + 6.66 NH2CONH2  La2CuO4 + 10.66 N2 + 13.32 H2O + 6.66 CO2 ----- (1) Combustion synthesized La2CuO4 was characterized by X-ray diffraction (XRD) using Bruker D8 Discover diffractometer in the range of 20\u6bcf80\uff5e. The Rietveld refinement was 5 performed using the FullProf-fp2k program varying different parameters simultaneously such as overall scale factor and background correction factor."
    },
    {
        "doi": "10.1016/j.electacta.2019.135053",
        "target_string": [
            "copper (Cu) nanoparticle"
        ],
        "hardware": [
            "reactor"
        ],
        "reagent": [
            "cyclohexane",
            "n-hexanol",
            "CuSO4·5H2O",
            "NaBH4"
        ],
        "operation": [
            {
                "string": "add",
                "vessel": "reactor",  
                "left_reagent": {     
                    "string": "cyclohexane",
                    "volume": "25 mL"
                },
                "right_reagent": [
                    {
                        "string": "n-hexanol",
                        "volume": "300 mL"
                    },
                    {
                        "string": "CuSO4·5H2O",
                        "volume": "225 mL"
                    }
                ],
                "speed": "",        
                "stir": "False"           
            },
            {
                "string": "add",
                "vessel": "reactor",  
                "left_reagent": {     
                    "string": "cyclohexane",
