Repository: cxqwindy/CO2_reduction_electrocatalysts_db

# synthesis_paragraph_classifier

A runnable reproduction of the paragraph-classification stage described in *Large language model enhanced corpus of CO2 reduction electrocatalysts and synthesis procedures*.

The implementation retains the cited method's core settings: sentence-level LDA (200 topics, priors `alpha=5/N`, `beta=0.01`), topic-probability threshold 0.05, adjacent-sentence topic 1–3 grams, and a random forest with 20 trees and maximum depth 20. The original 760 annotated paragraphs and 12,643-paper LDA corpus are not present in this directory and are distribution-restricted.

File: synthesis_extraction/paragraph_classification/gold_tree_data.json (part 9 of 13)
[
                    "volume": "25 mL"
                },
                "right_reagent": [
                    {
                        "string": "n-hexanol",
                        "volume": "300 mL"
                    },
                    {
                        "string": "NaBH4",
                        "volume": "225 mL"
                    }
                ],
                "speed": "",        
                "stir": "False"           
            },
            {
                "string": "add",
                "vessel": "reactor",  
                "left_reagent": {     
                    "string": "",
                    "volume": ""
                },
                "right_reagent": {
                        "string": "",
                        "volume": ""
                },
                "speed": "20.0",        
                "stir": "True"           
            }
        ],
        "synthesis_paragraph": "Copper (Cu) nanoparticles were synthesized by mixing of two reverse micro-emulsions (RM-1 and RM-2) [20]. RM-1 was prepared by taking 25 ml of 0.1 M solution of TX-100 in cyclohexane and adding 300 ml of n-hexanol (99%) and 225 ml of a 5%(w/v) aq. solution of CuSO4.5H2O. Similarly, RM-2 was prepared by taking 25 ml of 0.1 M solution of TX-100 in cyclohexane and adding 300 ml of n-hexanol and 225 ml of a 5% (w/v) aq. solution of NaBH4. Both the microemulsions were left stirring for 30 min. so as to obtain optically clear homogeneous dispersions. RM-2 was then added to RM-1 drop-wise with continuous stirring. The resulting solution was left for stirring for another 3 h to allow the growth of Cu nanoparticles to its completion which is termed as \u203bOstwald ripening\u00a7. A nitrogen atmosphere was maintained throughout the process to ensure the complete removal of oxygen thereby preventing the oxidation of the metal. Instantaneous development of brown colour indicated the formation of the copper nanoparticles."
    },
    {
        "doi": "10.1016/j.electacta.2019.135053",
        "target_string": [
            ""
        ],
        "hardware": [
            "reactor"
        ],
        "reagent": [
            ""
        ],
        "operation": [
            ""
        ],
        "synthesis_paragraph": "The following sequential steps were employed for the synthesis of Cu2O nanoparticles. Half (0.5) of a gram of 20 mmol CuSO4.5H2O was dissolved in 30 ml of distilled water at 60 oC under stirring for 10 min. Thirty-three ml of 0.5 M NaOH was added dropwise and allowed to react for 30 min. followed by the addition of 2.4 ml of NaBH4. The reaction mixture was maintained at 60oC and continuous stirring was provided (Fig. 2). The resultant solution was cooled to 25oC and the solid particles of Cu2O nanoparticles were recovered by centrifugation at 15000 r.p.m. The solids thus recovered were washed twice with distilled water and later once with ethanol. The final product was dried at 60oC for 2 h. 2Cu + NaBH + ! O = Cu O + NaBO + 2H O (6)"
    },
    {
        "doi": "10.1016/j.electacta.2019.135083",
        "target_string": [
            ""
        ],
        "hardware": [
            "reactor"
        ],
        "reagent": [
            "Cu foam",
            "HCl",
            "ethanol",
            "deionized water",
            "K2S2O8",
            "NaOH"
        ],
        "operation": [
            {
                "string": "add",
                "vessel": "reactor",  
                "left_reagent": [
                    {     
                        "string": "K2S2O8",
                        "volume": "0.68 g"
                    },
                    {     
                        "string": "NaOH",
                        "volume": "2.50 g"
                    }
                ],
                "right_reagent": {
                        "string": "",
                        "volume": ""
                },
                "speed": "",        
                "stir": "False"           
            }
        ],
        "synthesis_paragraph": "Cu foam (Changjia, China) was firstly sheared into 1.0 cm\u21052.0 cm pieces and subsequently treated with a 6.0 mol\ufe5eL-1 HCl aqueous solution, ethanol and deionized water through sonication for 30 min. K2S2O8 (0.68 g) and NaOH (2.50 g) were separately dissolved in deionized water and finally mixed with each other to make up a 50.0 mL solution as the oxidizing agent. Then the as treated Cu foam species were immersed into the above oxidizing solution at room temperature and remained stationary. This oxidation process was controlled to 20, 120 and 720 min, respectively. Finally, the Cu foam species were removed from the solution, rinsed with deionized water, dried in air and ready for in-situ reduction by CV before ERCD tests."
    },
    {
        "doi": "10.1016/j.electacta.2019.135273",
        "target_string": [
            "CuCl2@ZIF-8-x"
        ],
        "hardware": [
            "reactor"
        ],
        "reagent": [
            "ZIF-8",
            "methanol",
            "CuCl2·2H2O"
        ],
        "operation": [
            {
                "string": "add",
                "vessel": "reactor",  
                "left_reagent": {     
                    "string": "ZIF-8",
                    "volume": "0.87 mmol"
                },
                "right_reagent": {
                        "string": "methanol",
                        "volume": "40 mL"
                },
                "speed": "",        
                "stir": "False"           
            },
            {
                "string": "add",
                "vessel": "reactor",  
                "left_reagent": {     
                    "string": "",
                    "volume": ""
                },
                "right_reagent": {
                        "string": "CuCl2·2H2O",
                        "volume": ""
                },
                "speed": "40.0",        
                "stir": "True"           
            },
            {
                "string": "HeatChillToTemp",
                "vessel": "reactor",    
                "temp": "60 ℃",             
                "time": "",             
                "stir": "False",             
                "reflux": "False"            
            }
        ],
        "synthesis_paragraph": "Typically, 0.87mmol of as-synthesized ZIF-8 was dispersed in 40mL of methanol by sonication for 0.5 h at room temperature, and then CuCl2$2H2O of various molars (x? 5%, 8%, 10%, 12%) (x represents the molar ratio of CuCl2$2H2O/(CuCl2$2H2O t ZIF-8)) was subsequently added to the homogeneous solution under vigorous stirring for 12 h at room temperature, followed by centrifugation and washing with methanol for one time and drying in oven at 60 C overnight. The final power was denoted as CuCl2@ZIF-8-x."
    },
    {
        "doi": "10.1016/j.electacta.2019.135273",
        "target_string": [
            ""
        ],
        "hardware": [
            "reactor"
        ],
        "reagent": [
            ""
        ],
        "operation": [
            ""
        ],
        "synthesis_paragraph": "CeCu(OH)2@ZIF-8-x-T are prepared as follows (T? pyrolysis temperature): the as-prepared Cu(OH)2@ZIF-8-x crystal precursors were placed in a ceramic boat and transferred into a temperature programmed furnace. The pyrolysis treatment was performed from 400 to 1000 C for 2 h with a heating rate of 5 C min 1 under N2 atmosphere. After cooling down to room temperature of furnace, the CeCu(OH)2@ZIF-8-10%-T were obtained. The best ORR electrocatalytic performance was achieved by CeCu(OH)2@ZIF-8-10%1000 (vide infra). For comparison, C-ZIF-8-1000 were pyrolyzed from ZIF-8 in a similar procedure."
    },
    {
        "doi": "10.1016/j.electacta.2020.135663",
        "target_string": [
            "Cu/CNT catalyst"
        ],
        "hardware": [
            "reactor"
        ],
        "reagent": [
            "carbon nanotube",
            "copper acetylacetonate",
            "CO2"
        ],
        "operation": [
            {
                "string": "add",
                "vessel": "reactor",  
                "left_reagent": {     
                    "string": "carbon nanotube",
                    "volume": "0.25 g"
                },
                "right_reagent": {
                        "string": "copper acetylacetonate",
                        "volume": "0.25 g"
                },
                "speed": "",        
                "stir": "False"           
            },
            {
                "string": "filter",
                "vessel": "reactor",
                "condition": "vacuum filtered",    
                "reagent": ""      
            },
            {
                "string": "dry",
                "vessel": "reactor",
                "condition": "in an oven at 40 oC during 24 hours"      
            }
        ],
        "synthesis_paragraph": "The experimental procedure for the synthesis of Cu/CNT catalyst using supercritical fluid deposition technique has been described in previous works [21,23]. 0.25 g of carbon nanotubes and 0.25 g of metal precursor (copper acetylacetonate) are loaded into the reactor. Then, the reactor is connected to the experimental setup, purged with CO2 (at cylinder pressure ~60 bar) and heated up. Once the reactor reaches the set-point temperature (200 oC) the pressure of CO2 is increased by pumping up to 100 bar and maintained at these conditions (in batch mode) for 60 minutes to achieve the dissolution of the metal precursor. Then, hydrogen is introduced inside the reactor and pressure is increased up to 250 bar for 30 minutes to reduce the metal precursor to its metallic form. Finally, and once the reactor is depressurized, the product obtained is vacuum filtered (0.45 \u7c73m Nylon) and the catalyst obtained is then dried in an oven at 40 oC during 24 hours."
    },
    {
        "doi": "10.1016/j.electacta.2020.135663",
        "target_string": [
            ""
        ],
        "hardware": [
            "reactor"
        ],
        "reagent": [
            ""
        ],
        "operation": [
            ""
        ],
        "synthesis_paragraph": "The experimental procedure carried out for the electrochemical reduction of carbon dioxide has been described in previous works [21,23]. The catalysts obtained from the supercritical fluid deposition have been used to prepare a catalytic ink. This ink is then sprayed on two pieces of carbon paper (Toray? Teflon TM treated) using an airbrush to form the catalytic layer of the GDE. A metal load of 0.4 mg of metal cm-2 has been deposited for each electrode. Both pieces of carbon paper are then assembled to both sides of a Nafion? 117 membrane (in contact with the catalytic layer) by hot pressing. This assembly is set in the PEM type cell. To carry out the electroreduction experiments, a KHCO3 solution is circulated through the anodic part of the electrochemical cell while a continuous CO2 flowrate is passed on the cathodic flow channel of the cell. The experiments are made under galvanostatic operation mode for two hours. Gas products obtained are circulated to the GC while liquids are collected in a cold trap for further analysis by SPME in the GC. 3. Results and discussion 3.1. Characterization of Cu/CNT catalysts synthesized Transmission electronic microscopy, X-ray diffraction and ICP have been used to characterize the Cu/CNT catalyst developed in this work. Figure 1 shows two of the micrographs taken using TEM as well as the nanoparticle size distribution obtained from the micrographs. As it can be appreciated in figure 1a, copper nanoparticles (black dots in the image) seem to be homogenously dispersed onto the carbon nanotubes surface. In addition, Figure 1b shows that the size of the nanoparticles formed can be small enough to be deposited inside the carbon nanotubes (inner diameter of 4.5 nm \u32a3 0.5 nm according to the supplier). The size distribution of the copper nanoparticles confirms these observations. As it can be seen in figure 1c most of the particles have a mean diameter between 1.5 and 5 nm showing a normal distribution with most of the particles with diameters around 2 and 3 nm. Furthermore, around 14 % of the nanoparticles have a mean diameter above 6 nm, in some cases due to the agglomeration of nanoparticles."
    },
    {
        "doi": "10.1016/j.electacta.2020.136753",
        "target_string": [
            ""
        ],
        "hardware": [
            "reactor"
        ],
        "reagent": [
            "Cu(NO3)2",
            "ethanol",
            "NaOH",
            "Cu(OH)2",
            "CuO",
            "CuSO4",
            "KI",
            "ultrapure water",
            "H2O",
            "Nafion solution",
            "isopropanol"
        ],
        "operation": [
            {
                "string": "add",
                "vessel": "reactor",  
                "left_reagent": {     
                    "string": "Cu(NO3)2",
                    "volume": "1.0 mmol"
                },
                "right_reagent": {
                        "string": "ethanol",
                        "volume": "10.0 mL"
                },
                "speed": "",        
                "stir": "False"           
            },
            {
                "string": "add",
                "vessel": "reactor",  
                "left_reagent": {     
                    "string": "NaOH",
                    "volume": "10.0 mL"
                },
                "right_reagent": {
                        "string": "Cu(NO3)2",
                        "volume": ""
                },
                "speed": "",        
                "stir": "True"           
            },
            {
                "string": "dry",
                "vessel": "reactor",
                "condition": "transferred to an electronic oven maintained at 80 ～C for 6 h"      
            },
            {
                "string": "HeatChillToTemp",
                "vessel": "reactor",    
                "temp": "500 ℃",             
                "time": "2 h",             
                "stir": "False",             
                "reflux": "False"          
            },
            {
                "string": "add",
                "vessel": "reactor",  
                "left_reagent": {     
                    "string": "KI",
                    "volume": ""
                },
                "right_reagent": {
                        "string": "CuSO4",
                        "volume": "15.0 mL"
                },
                "speed": "20.0",        
                "stir": "False"           
            },
            {
                "string": "dry",
                "vessel": "reactor",
                "condition": "at 50 ～C for 3 h"      
            },
            {
                "string": "add",
                "vessel": "reactor",  
                "left_reagent": {     
                    "string": "",
                    "volume": ""
                },
                "right_reagent": [
                    {
                        "string": "H20",
                        "volume": "200 mL"
                    },
                    {
                        "string": "ethanol",
                        "volume": "100 mL"
                    },
                    {
                        "string": "Nafion solution",
                        "volume": "20 mL"
                    }
                ],
                "speed": "",        
                "stir": "False"           
            },
            {
                "string": "HeatChillToTemp",
                "vessel": "reactor",    
                "temp": "500 ℃",             
                "time": "2 h",             
                "stir": "False",             
                "reflux": "True"            
            }
        ],
        "synthesis_paragraph": "Firstly, 1.0 mmol Cu(NO3)2 was dissolved in 10.0 mL ethanol and then 10.0 mL 1 M NaOH aqueous solution was added into the Cu(NO3)2 solution. The mixture was kept stirring at room temperature for two hours. Then, the as-prepared Cu(OH)2 precipitates were washed with water for three times and then transferred to an electronic oven maintained at 80 \uff5eC for 6 h to make it dry. Finally, black CuO powder was obtained by annealing the powder above in air at 500 \uff5eC for 2 h with a heating rate of 2 \uff5eC/min. 15.0 mL 0.5 M CuSO4 and 0.5 M KI aqueous solutions were prepared, respectively. Then the KI solution was dropped into the CuSO4 solution with a speed of one drop per second. After finishing dropping, the mixed solution was stirred for an extra 5 minutes. The precipitate was washed with ethanol and ultrapure water for three times and then dried at 50 \uff5eC for 3 h. Finally, white CuI powder was obtained. 2.4. Fabrication of electrocatalyst electrode 15 mg of catalyst was dispersed in the mixture of 200 \u7c73L H2O, 100 \u7c73L ethanol and 20 \u7c73L 5% Nafion solution to form a homogeneous catalyst ink. After ultrasonication for 30 minutes, 30 \u7c73L of the dispersed solution was then uniformly spread on carbon paper of 1.0\u21051.0 cm in area. The carbon paper was rinsed with isopropanol and ultrapure water for three times then annealed at 500 \uff5eC for 2 h in air before use."
    },
    {
        "doi": "10.1016/j.electacta.2020.137207",
        "target_string": [
            ""
        ],
        "hardware": [
            "reactor"
        ],
        "reagent": [
            "Cu foam",
            "acetone",
            "ultrapure water",
            "HCl",
            "Ag/AgCl",
            "N2",
            "Cu(OH)2",
            "CuO"
        ],
        "operation": [
            {
                "string": "dry",
                "vessel": "reactor",
                "condition": "at 80 ～C in a vacuum oven"      
            },
            {
                "string": "HeatChillToTemp",
                "vessel": "reactor",    
                "temp": "150 ℃",             
                "time": "1.5 h",             
                "stir": "False",             
                "reflux": "True"            
            }
        ],
        "synthesis_paragraph": "Electrode preparation: Electrodes were prepared by anodization of a bare Cu foam, adapted from the work of Wang et al. [22]. Cu foam with a thickness of 80 \u7c73m (MTI Corp USA) was successively washed with acetone (Sigma-Aldrich, 99.9 %), ultrapure water (18.2 M\u6b21 cm -1 at 25 \uff5eC, Millipore Milli-Q system), and 3.0 M HCl (Fluka, 37 %) for 30 min under ultrasonic condition to remove organic contaminants and possible oxide layers on the surface. After then, it was rinsed with ultrapure water and dried at 80 \uff5eC in a vacuum oven, before using it as the working electrode. A three-electrode setup was used with a carbon rod as counter electrode and an Ag/AgCl/Sat. KCl as reference electrode, connected to an IM6ex electrochemical workstation (Zahner). The electrolyte was 1.0 M KOH (Merck) solution, which was deaerated by bubbling N2 for at least 30 min before experiments. The Cu foam was electrochemically anodized at room temperature and constant current density of 10 mA cm -2 for 10 min to form Cu(OH)2 NWs. After anodization, samples were rinsed with ultrapure water and annealed at 150 \uff5eC for 1.5 h under static air, to dehydration of Cu(OH)2 to CuO. Atomic layer deposition of TiO2 was conducted on a Beneq thin-film system (TFS 200, Beneq Corporation), according to a previous work [23]. TiO2 was deposited using titanium isopropoxide (C12H28O4Ti \u2261 97 %, Sigma Aldrich) as precursor, and distilled water (H2O) as oxidizing agent, at 225 \uff5eC. Ultrahigh purity nitrogen was used as reactant carrier and purge gas, and the reactor was maintained at 400 Pa."
    },
    {
        "doi": "10.1016/j.electacta.2021.137793",
        "target_string": [
            "Cu3PdxN nanocrystal"
        ],
        "hardware": [
            "reactor"
        ],
        "reagent": [
            "Cu(NO3)2·3H2O",
            "Pd(acac)2",
            "leylamine",
            "1-octadecene"
        ],
        "operation": [
            {
                "string": "add",
                "vessel": "reactor",  
                "left_reagent": {     
                    "string": "Cu(NO3)2·3H2O",
                    "volume": "160 mg"
                },
                "right_reagent": [
                    {
                        "string": "Pd(acac)2",
                        "volume": "50.4 mg"
                    },
                    {
                        "string": "leylamine",
                        "volume": "6.6 mL"
                    },
                    {
                        "string": "1-octadecene",
                        "volume": "20 mL"
                    }
                ],
                "speed": "",        
                "stir": "True"           
            },
            {
                "string": "HeatChillToTemp",
                "vessel": "reactor",    
                "temp": "110 ℃",             
                "time": "20 min",             
                "stir": "False",             
                "reflux": "False"            
            },
            {
                "string": "HeatChillToTemp",
                "vessel": "reactor",    
                "temp": "245 ℃",             
                "time": "20 min",             
                "stir": "False",             
                "reflux": "False"            
            }
        ],
        "synthesis_paragraph": "The synthesis procedure of Cu 3 Pd x N nanocrystals was modified rom a previous report [36] . Cu 3 Pd x N nanoparticles with differnt ratio of Cu:Pd were synthesized by changing the quantities of d(acac) 2 precursor while keeping that of Cu(NO 3 ) 2 ? 3H 2 O fixed. In typical synthesis, 160 mg of Cu(NO 3 ) 2 ? 3H 2 O and 8.4 mg, 33.6 mg, r 50.4 mg of Pd(acac) 2 were added into the mixture of 6.6 mL of leylamine and 20 mL of 1-octadecene by magnetic stirring. The olution was then heated to 110 \uff5eC and kept for 20 min to remove ater and oxygen. Next, the solution was further heated to 245 \uff5eC t a heating rate of ~20 \uff5eC min ?1 . After 20 min of reaction, the ask was fastly cooled to the room temperature by a water bath nd the product was precipitated by adding ethanol. Finally, the roduct was washed with acetone/hexane (4:1) for two times and ollected by centrifuge at 12,0 0 0 rpm."
    },
    {
        "doi": "10.1016/j.electacta.2021.138531",
        "target_string": [
            "CuPd/C"
        ],
        "hardware": [
            "reactor"
        ],
        "reagent": [
            "CuCl2·2H2O",
            "H2PdCl4",
            "Millipore R",
            "acidretreated Vulcan XC-72R carbon black",
            "illipore R"
        ],
        "operation": [
            {
                "string": "add",
                "vessel": "reactor",
                "left_reagent": [
                    {
                        "string": "CuCl2·2H2O",
                        "volume": ""
                    },
                    {
                        "string": "H2PdCl4",
                        "volume": "0.5 M"
                    }
                ],
                "right_reagent": {
                        "string": "Millipore R",
                        "volume": "5.00 mL"
                },
                "speed": "",
                "stir": "False"
            },
            {
                "string": "add",
                "vessel": "reactor",
                "left_reagent": {
                    "string": "acidretreated Vulcan XC-72R carbon black",
                    "volume": "172.4 mg"
                },
                "right_reagent": {
                        "string": "illipore R",
                        "volume": "17.0 mL"
                },
                "speed": "",
                "stir": ""
            },
            {
                "string": "HeatChillToTemp",
                "vessel": "reactor",    
                "temp": "60 ℃",             
                "time": "",             
                "stir": "True",             
                "reflux": "False"            
            },
            {
                "string": "HeatChillToTemp",
                "vessel": "reactor",    
                "temp": "500 ℃",             
                "time": "2 h",             
                "stir": "False",             
                "reflux": "True"            
            }
        ],
        "synthesis_paragraph": "CuPd/C with 11 wt.% total metal loading was synthesized ia the adsorbate-induced surface segregation method (shown in ig. 2 ). A specified amount of CuCl 2 ?2H 2 O and 0.500 M H 2 PdCl 4 ere dissolved in 5.00 mL of Millipore R ? water and the solution as put under sonication for 30 min. Then, 172.4 mg of acidretreated Vulcan XC-72R carbon black was dispersed in 17.0 ml of illipore R ? water separately. Then, the two solutions were mixed nd put under sonication for another 30 min. The final mixture as then stirred and heated at 60 o C for several hours to evap- rate all the solvent. The dried powder was loaded into a tube urnace and heated at 500 o C for 2 h under the flowing of pure ydrogen. Carbon supported palladium NPs (Pd/C) and copper NPs Cu/C) with the same amount of total metal loading ratio were also"
    },
    {
        "doi": "10.1016/j.electacta.2021.138552",
        "target_string": [
            "P-Cu2O"
        ],
        "hardware": [
            "reactor"
        ],
        "reagent": [
            "Sodium doecyl sulfate",
            "copper sulfate pentahydrate",
            "deionized water",
            "ammonia",
            "NaOH",
            "copper (II) acetate monohydrate",
            "N2H4·H2O"
        ],
        "operation": [
            {
                "string": "add",
                "vessel": "reactor",
                "left_reagent": [
                    {
                        "string": "Sodium doecyl sulfate",
                        "volume": "90 mg"
                    },
                    {
                        "string": "copper sulfate pentahydrate",
                        "volume": "0.4 mmol"
                    }
                ],
                "right_reagent": {
                        "string": "deionized water",
                        "volume": "20 mL"
                },
                "speed": "",
                "stir": "True"
            },
            {
                "string": "add",
                "vessel": "reactor",
                "left_reagent": {
                    "string": "ammonia",
                    "volume": "0 mL"
                },
                "right_reagent": {
                        "string": "",
                        "volume": ""
                },
                "speed": "",
                "stir": "False"
            },
            {
                "string": "add",
                "vessel": "reactor",
                "left_reagent": {
                    "string": "NaOH",
                    "volume": "0 mL"
                },
                "right_reagent": {
                        "string": "",
                        "volume": ""
                },
                "speed": "",
                "stir": "True"
            },
            {
                "string": "dry",
                "vessel": "reactor",
                "condition": "in a vac- um drying oven at 50 ～C overnight for next characterizations"
            },
            {
                "string": "add",
                "vessel": "reactor",
                "left_reagent": {
                    "string": "copper (II) acetate monohydrate",
                    "volume": "100 mg"
                },
                "right_reagent": {
                        "string": "deionized water",
                        "volume": "0 mL"
                },
                "speed": "",
                "stir": "False"
            },
            {
                "string": "add",
                "vessel": "reactor",
                "left_reagent": {
                    "string": "N2H4·H20",
                    "volume": "100 mL"
                },
                "right_reagent": {
                        "string": "",
                        "volume": ""
                },
                "speed": "20.0",
                "stir": "True"
            },
            {
                "string": "dry",
                "vessel": "reactor",
                "condition": "in a vacuum oven at 0 ～C overnight for next characterizations"
            }

        ],
        "synthesis_paragraph": "The P-Cu 2 O was prepared according to literature methods [36] . he experiment was conducted at 18 \uff5eC in atmosphere. Sodium doecyl sulfate (90 mg) and copper sulfate pentahydrate (0.4 mmol) ere dissolved in 20 mL deionized water under magnetic stirring or more than 30 min until the transparent solution formed. Then 0 \u7c73L of ammonia was added into the above solution. After 20 min 0 \u7c73L of (5 M) NaOH solution being added, the color of solution hanged into dark blue. After stirred for another 20 min, 56 \u7c73L 2 H 4 ? H 2 O was added very slowly. Stirring continuously for 30 min, he color of the mixture gradually changed to yellow. After the eaction, the final mixed solution was washed several times with eionized water and anhydrous ethanol, and collected by centrifu- ation (5 min, 90 0 0 rpm). The precipitations were dried in a vac- um drying oven at 50 \uff5eC overnight for next characterizations. .3. Synthesis of the compact Cu 2 O particles 100 mg of copper (II) acetate monohydrate was dissolved in 0 mL of deionized water, and then 100 \u7c73L of N 2 H 4 ? H 2 O was dded dropwise. The final mixed solution was washed with deion- zed water and ethanol, and collected by centrifugation (3 min, 0 0 0 rpm). Finally, the products were dried in a vacuum oven at 0 \uff5eC overnight for next characterizations. .4. Synthesis of the P-Cu and C-Cu"
    },
    {
        "doi": "10.1016/j.electacta.2021.138766",
        "target_string": [
            "CuSe NPs"
        ],
        "hardware": [
            "reactor",
            "teflon-lined stainless-steel autoclave"
        ],
        "reagent": [
            "Na2SeSO3",
            "Se",
            "CuSO4·5H2O",
            "EDTA-2Na",
            "NaOH"
        ],
        "operation": [
            {
                "string": "add",
                "vessel": "reactor",
                "left_reagent": {
                    "string": "CuSO4·5H2O",
                    "volume": "10 mL"
                },
                "right_reagent": {
                        "string": "EDTA-2Na",
                        "volume": "10 mL"
                },
                "speed": "",
                "stir": "True"
            },
            {
                "string": "add",
                "vessel": "reactor",
                "left_reagent": {
                    "string": "NaOH",
                    "volume": "1 M"
                },
                "right_reagent": {
                        "string": "",
                        "volume": ""
                },
                "speed": "",
                "stir": "False"
            },
            {
                "string": "add",
                "vessel": "reactor",
                "left_reagent": {
                    "string": "Na2SeSO3",
                    "volume": "10 mL"
                },
                "right_reagent": {
                        "string": "",
                        "volume": ""
                },
                "speed": "",
                "stir": "True"
            },
            {
                "string": "HeatChillToTemp",
                "vessel": "teflon-lined stainless-steel autoclave",
                "temp": "160 ℃",
                "time": "12 h",
                "stir": "False",
                "reflux": "False"
            }
        ],
        "synthesis_paragraph": "Na2SeSO3 was synthesized from Se, detailed procedure is described in supplement information, and CuSe NPs were synthesized according to the previous literature [39]. Generally, 10 mL CuSO4\ufe5e5H2O solution (0.1 M) and 10 mL EDTA-2Na solution (0.1 M) were added into a 100 mL beaker. After stirring for 30 min, NaOH solution (1 M) was added into the beaker to adjust pH until 12. Then, 10 mL Na2SeSO3 solution (0.1 M) was added to the mixture with further stirring. The mixture was transferred to a Teflon-lined stainless-steel autoclave (100 mL) at 160 \u22a5 for 12 h. After naturally cooling down to room temperature, the suspension was centrifuged at 5000 rpm and the black precipitate was washed with water and EtOH for 3 times, 2.4 Preparation of dual 2D CuSe/g-C3N4"
    },
    {
        "doi": "10.1016/j.electacta.2021.138988",
        "target_string": [
            "uO-ZnOx"
        ],
        "hardware": [
            "reactor"
        ],
        "reagent": [
            "Cu(NO3)2·3H2O",
            "n(NO3)2·6H2O",
            "NaOH",
            "ultrapure water",
            "Zn(NO3)2·6H2O",
            "deionized water",
            "ethanol",
            "m"
        ],
        "operation": [
            {
                "string": "add",
                "vessel": "reactor",
                "left_reagent": {
                    "string": "Cu(NO3)2·3H2O",
                    "volume": "4 mM"
                },
                "right_reagent": {
                        "string": "ultrapure water",
                        "volume": "200 mL"
                },
                "speed": "",
                "stir": ""
            },
            {
                "string": "add",
                "vessel": "reactor",
                "left_reagent": {
                    "string": "Zn(NO3)2·6H2O",
                    "volume": ""
                },
                "right_reagent": {
                        "string": "",
                        "volume": ""
                },
                "speed": "",
                "stir": "True"
            },
            {
                "string": "add",
                "vessel": "reactor",
                "left_reagent": {
                    "string": "NaOH",
                    "volume": ""
                },
                "right_reagent": {
                        "string": "",
                        "volume": ""
                },
                "speed": "20.0",
                "stir": "True"
            },
            {
                "string": "HeatChillToTemp",
                "vessel": "reactor",
                "temp": "350 ℃",
                "time": "2 h",
                "stir": "False",
                "reflux": "False"
            }
        ],
        "synthesis_paragraph": "Simple co-precipitation method [29] was used to synthesize uO-ZnO x (x = 5, 10, 15 and 20 wt.%) using Cu(NO 3 ) 2 ?3H 2 O, n(NO 3 ) 2 ?6H 2 O, and NaOH as starting materials. Initially, 4 mM f Cu(NO 3 ) 2 .3H 2 O was dissolved in 200 mL ultrapure water, and specific amount of Zn(NO 3 ) 2 .6H 2 O was added to the solution as er required condition. This solution is kept under constant stir- ing and temperature was increased to 80 \uff5eC. Later, the NaOH soution was added drop-wise under constant stirring until the pH eached 14, resulting in the precipitated product. After that, the as- recipitated reaction product was washed repeatedly with deion- zed water and ethanol until supernatant pH reached to 7. Finally, he product was kept overnight in an oven at 80 \uff5eC. The dried prodct was then calcined in tubular furnace at 350 \uff5eC in air atmophere for 2 h and then temperature was gradually increased to 00 \uff5eC to enhance the crystallinity of CuO-ZnO x . The schematic owchart for the synthesis of CuO-ZnO x is shown in Fig. 1 . .3. Physico-chemical characterization"
    },
    {
        "doi": "10.1016/j.ijhydene.2015.11.100",
        "target_string": [
            ""
        ],
        "hardware": [
            "reactor"
        ],
        "reagent": [
            "Cu foil",
            "ethanol",
            "deionized water",
            "H3PO4",
            "Sodium citrate",
            "H2SO4",
            "SnCl2"
        ],
        "operation": [
        ],
        "synthesis_paragraph": "A Cu foil with a thickness of 0.1 mmwas cleaned with ethanol and deionized water ultrasonically, dried with flowing air and electropolished in 85% H3PO4 at 4 V vs. a Pt counter electrode for 5 min, successively. Then the obtained Cu foil was used as the substrate for electrochemical deposition. The electrochemical deposition was performed on the Cu substrate in aqueous electrolytic solution. Sodium citrate was first dissolved in deionized water to form a 0.05 mol L 1 solution, and the resulting pHwas adjusted to 6 with H2SO4. Then SnCl2 was added to the above solution and its concentration was 0.018 mol L 1. The solution was moderately stirred at least 10 h before electroplating process commencement. Agitation was kept on within the process. Sn-based film was deposited on the Cu substrate by galvanostatic electroplating at 2.4 mA for different times, and the obtained sample was marked as Sn/Cu."
    },
    {
        "doi": "10.1016/j.jallcom.2019.01.142",
        "target_string": [
            "NRGO"
        ],
        "hardware": [
            "reactor"
        ],
        "reagent": [
            "GO",
            "melamine",
            "deionized water"
        ],
        "operation": [
            {
                "string": "add",
                "vessel": "reactor",
                "left_reagent": [
                    {
                        "string": "GO",
                        "volume": ""
                    },
                    {
                        "string": "melamine",
                        "volume": ""
                    }
                ],
                "right_reagent": {
                        "string": "deionized water",
                        "volume": ""
                },
                "speed": "",
                "stir": "False"
            },
            {
                "string": "dry",
                "vessel": "reactor",
                "condition": "under 60⊥ until water was evaporated to obtain a solid mixture"
            },
            {
                "string": "HeatChillToTemp",
                "vessel": "reactor",
                "temp": "900 ℃",
                "time": "3 h",
                "stir": "False",
                "reflux": "False"
            },
            {
                "string": "dry",
                "vessel": "reactor",
                "condition": "freeze-drying for 48 h"
            }
        ],
        "synthesis_paragraph": "Typically, GO and melamine (1:5, mass ratio) were simultaneously added into deionized water followed by sonication for 2 h. Then the solution was dried under 60\u22a5 until water was evaporated to obtain a solid mixture, which was subsequently heated at 900 \uff5eC under nitrogen atmosphere for 3 h with a ramp rate of 15 \uff5eC min-1 in a temperature-programmed tube furnace. After cooling down to room temperature, the resultant black powder was washed with deionized water thoroughly to remove any impurities and recollected by vacuum filtration. After freeze-drying for 48 h, the nitrogen doped reduced graphene oxide was obtained, denoted as NRGO. The RGO were synthesized with the same procedure without adding melamine. 2.3. Preparation of Cu2O/NRGO, Cu2O/RGO and Cu2O"
    },
    {
        "doi": "10.1016/j.jallcom.2019.01.142",
        "target_string": [
            ""
        ],
        "hardware": [
            "reactor"
        ],
        "reagent": [
            ""
        ],
        "operation": [
            ""
        ],
