Repository: cxqwindy/CO2_reduction_electrocatalysts_db

# synthesis_paragraph_classifier

A runnable reproduction of the paragraph-classification stage described in *Large language model enhanced corpus of CO2 reduction electrocatalysts and synthesis procedures*.

The implementation retains the cited method's core settings: sentence-level LDA (200 topics, priors `alpha=5/N`, `beta=0.01`), topic-probability threshold 0.05, adjacent-sentence topic 1–3 grams, and a random forest with 20 trees and maximum depth 20. The original 760 annotated paragraphs and 12,643-paper LDA corpus are not present in this directory and are distribution-restricted.

File: synthesis_extraction/paragraph_classification/gold_tree_data.json (part 10 of 13)
[
        "synthesis_paragraph": "As illustrated in Fig. 1, the synthesis of Cu2O/NRGO was described as follows: Firstly, 1.2 mL of 0.05 M CuCl2\ufe5e2H2O aqueous solution was dropwise added into 4.0 mL of NRGO aqueous solution (concentration, 1.0 mg/mL) and stirred for 2 h to obtain solution A. Then, 1.8 mL of 0.2 M NaOH solution was slowly added into solution A to get a suspension, denoted as solution B. With further adding 5.0 mL of 0.02 M ascorbic acid into solution B and stirred for 2 h at room temperature, the precipitate was collected by vacuum filtration and washed with deionized water and ethanol thoroughly to obtain a black powder, which was subsequently dried at 60 \uff5eC for 4 h under vacuum to get Cu2O/NRGO. Following the same procedure, Cu2O/RGO was synthesized by replacing NRGO with RGO. As a control experiment, Cu2O was prepared with the same procedure without adding any carbon materials in solution A."
    },
    {
        "doi": "10.1016/j.jcat.2015.11.014",
        "target_string": [
            "Cu2O",
            "Cu2O/ZnO GDE"
        ],
        "hardware": [
            "reactor"
        ],
        "reagent": [
            "Cu2O",
            "ZnO",
            "Nafion dispersion",
            "isopropanol"
        ],
        "operation": [
            {
                "string": "add",
                "vessel": "reactor",
                "left_reagent": [
                    {
                        "string": "Cu2O",
                        "volume": ""
                    },
                    {
                        "string": "ZnO",
                        "volume": ""
                    }
                ],
                "right_reagent": [
                    {
                        "string": "Nafion dispersion",
                        "volume": ""
                    },
                    {
                        "string": "isopropanol",
                        "volume": ""
                    }
                ],
                "speed": "",
                "stir": "False"
            }
        ],
        "synthesis_paragraph": "The procedure to prepare the Cu2O and Cu2O/ZnO GDEs has been described in detail previously [11]. Briefly, the procedure is as follows: Cu2O (Sigma Aldrich, particle size <5 lm, 97% purity) and ZnO particles (ACROS organic, <45 lm, 99.5%) were mixed with a Nafion dispersion 5 wt.% (Alfa Aesar) and isopropanol (IPA) (Sigma Aldrich), with a 70/30 catalyst/Nafion mass ratio and a 3% solids (catalyst + Nafion). The Cu2O\u6bcfGDEs contain 1 mg cm 2 of metal particles. The catalyst loading was kept at 1 mg cm 2 of Cu2O and 1 mg cm 2 of ZnO for the Cu2O/ZnO electrodes. These catalytic loading and weight ratio were observed to be the optimal for the reaction under study [11]. The inks were airbrushed onto a porous carbon paper (TGP-H-60, Toray Inc.) and dried to get the electrodes. All electrodes were dried and rinsed with deionised water before use."
    },
    {
        "doi": "10.1016/j.jcat.2019.12.008",
        "target_string": [
            ""
        ],
        "hardware": [
            "reactor"
        ],
        "reagent": [
            "Cu mesh",
            "deionized water",
            "acetone",
            "HClO4",
            "KHCO3"
        ],
        "operation": [
            {
                "string": "HeatChillToTemp",
                "vessel": "reactor",
                "temp": "500 ℃",
                "time": "4 h",
                "stir": "False",
                "reflux": "False"
            },
            {
                "string": "electrochemical anodization",
                "vessel": "reactor",
                "reagent": {      
                    "string": "KHCO3",
                    "volume": "0.1 M"
                },
                "potential": "1.0 V",   
                "time": ""       
            }
        ],
        "synthesis_paragraph": "The Cu mesh (1 cm 2 cm 0.1 cm, 200 200 mesh) substrates (denoted as Cu-0) were alternately washed with deionized water (18.2 MX) and acetone for three times. They were then sonicated in 0.1 M HClO4 solution for 20 s followed by repeatedly rinsing with deionized water. After drying under Ar atmosphere, this Cu mesh substrate was placed in a quartz boat preset to 500 C (5 C min 1) and annealed in the air for 4 h in a box furnace. Then, the synthesized Cu oxides (denoted as Cu-OX) substrates were electrochemically reduced in 0.1 M KHCO3 at 1.0 V (vs. RHE) until the substrates surface begun to produce bubbles. After the reduction process, the Cu electrode was washed with deionized water three times and then transferred to another H-type cell with the fresh 0.1 M KHCO3 electrolyte. The fresh solution was used for each electroreduction treatment and measurement. The obtained Cu substrates (Cu-X) and initial Cu mesh (Cu-0) were then used as electrodes for electrochemical catalytic studies."
    },
    {
        "doi": "10.1016/j.jcat.2020.05.002",
        "target_string": [
            "Cu/Pt/ZnO electrodes"
        ],
        "hardware": [
            "reactor"
        ],
        "reagent": [
            "ZnO",
            "Pt/C",
            "Cu",
            "isopropanol"
        ],
        "operation": [
            {
                "string": "dry",
                "vessel": "reactor",
                "condition": "by a vacuum oven for 1 h at 130 oC"
            }
        ],
        "synthesis_paragraph": "The three-layer Cu/Pt/ZnO electrodes were prepared by the sequential air brush as well. The Cu catalyst ink was prepared by the same way as that of bare Cu electrode. The ZnO catalyst ink was the same as that of Cu1.0/ZnO0.15 electrode. The Pt/C (Alfa Aesar) catalyst inks were made by the same way as that of the Cu catalyst ink while the weight of Pt/C is 1.0 mg. The amount of Nafion was reduced proportionally as the ratio of Pt/C to Cu, while the amount of iso-propanol and H2O were both set to be 2.0 ml. Then, the Cu/Pt/ZnO tandem electrodes were prepared by spraying these three catalyst inks in a sequence of Cu, Pt/C and ZnO, while the amount of Pt/C catalyst ink was set to be 1.60 ml and 160.0 ul for the Cu : Pt/C ratio of 1.0 : 0.10 and 1.0 : 0.01, respectively. After the air-brush, the electrodes were dried by a vacuum oven for 1 h at 130 oC. These two Cu/Pt/ZnO tandem electrodes are named of Cu1.0/Pt0.01/ZnO0.15 and Cu1.0/Pt0.10/ZnO0.15, respectively."
    },
    {
        "doi": "10.1016/j.jcis.2019.03.005",
        "target_string": [
            "copper carbon aerogel"
        ],
        "hardware": [
            "reactor"
        ],
        "reagent": [
            "resorcinol(R)",
            "formaldehyde (F)",
            "deionized water",
            "copper acetate",
            "acetone"
        ],
        "operation": [
            {
                "string": "add",
                "vessel": "reactor",
                "left_reagent": [
                    {
                        "string": "resorcinol(R)",
                        "volume": ""
                    },
                    {
                        "string": "formaldehyde(F)" ,
                        "volume": ""
                    }
                ],
                "right_reagent": {
                        "string": "deionized water",
                        "volume": "20.0 mL"
                },
                "speed": "",
                "stir": "False"
            },
            {
                "string": "add",
                "vessel": "reactor",
                "left_reagent": {
                    "string": "copper acetate",
                    "volume": "0.05 mol"
                },
                "right_reagent": {
                        "string": "",
                        "volume": ""
                },
                "speed": "",
                "stir": ""
            },
            {
                "string": "HeatChillToTemp",
                "vessel": "reactor",
                "temp": "760 ℃",
                "time": "2 h",
                "stir": "False",
                "reflux": "False"
            },
            {
                "string": "HeatChillToTemp",
                "vessel": "reactor",
                "temp": "850 ℃",
                "time": "2 h",
                "stir": "False",
                "reflux": "False"
            }
        ],
        "synthesis_paragraph": "In a typical process, copper carbon aerogel was prepared by dissolving resorcinol(R) and formaldehyde (F) (molar ratio 1:2) in deionized water (20 mL) and adding a small amount of copper acetate (0.05 moL) as catalyst. The mixture was stirred until a homogenous solution was obtained. A trace amount of Na2CO3 was then added as a blowing agent, after which the resulting mixture was subjected to ultrasonic treatment for half an hour. The solution was sealed into ampoules and placed in a blast air oven at 45 \u22a5 for 24 h and then 90\u22a5 for 72 h. The hydrogels formed were immersed in acetone bath for 3 days which was displaced by fresh acetone every day. The organic aerogel was carbonized at 600\u22a5 for 2 h, then heated to 760\u22a5 for 2 h at a heating rate of 5\u22a5 min -1 under N2 flow. The sample was cooled at room temperature and then thermal activation was carried out in a flow of CO2 at 850 \u22a5 for 2 h. The product was marked as Cu/Ac-CO2. Finally, the Cu/CA-CO2 was heated to an appointed temperature(T) under N2 flow. The corresponding samples were labelled as Cu/CA-CO2-N2-T (T=650, 700, 750, 800, 900 \u22a5)."
    },
    {
        "doi": "10.1016/j.jcis.2019.05.073",
        "target_string": [
            "Cu(OH)2"
        ],
        "hardware": [
            "reactor"
        ],
        "reagent": [
            "Cu(NO3)2·3H2O",
            "deionized water",
            "ammonia solution",
            "NaOH"
        ],
        "operation": [
            {
                "string": "add",
                "vessel": "reactor",
                "left_reagent": {
                    "string": "Cu(NO3)2·3H2O",
                    "volume": "3.02 g"
                },
                "right_reagent": {
                        "string": "deionized water",
                        "volume": "250 mL"
                },
                "speed": "",
                "stir": "False"
            },
            {
                "string": "add",
                "vessel": "reactor",
                "left_reagent": {
                    "string": "ammonia solution",
                    "volume": "5 mL"
                },
                "right_reagent": {
                        "string": "",
                        "volume": ""
                },
                "speed": "",
                "stir": "True"
            },
            {
                "string": "add",
                "vessel": "reactor",
                "left_reagent": {
                    "string": "NaOH",
                    "volume": "5 mL"
                },
                "right_reagent": {
                        "string": "",
                        "volume": ""
                },
                "speed": "",
                "stir": "True"
            },
            {
                "string": "HeatChillToTemp",
                "vessel": "reactor",
                "temp": "60 ℃",
                "time": "1 h",
                "stir": "False",
                "reflux": "False"
            },
            {
                "string": "dry",
                "vessel": "reactor",
                "condition": "under vacuum at 60 oC for 2.3"
            }
        ],
        "synthesis_paragraph": "N2 gas (99.99%), and 5 vol.% H2/Ar gas were purchased from Shanghai Tomoe Gas Company. 2.2. Synthesis of Cu(OH)2 In a typical synthesis, 3.02 g of Cu(NO3)2\ufe5e3H2O were dissolved in 250 mL of deionized (DI) water. Then 5 mL of 25% ammonia solution was slowly added into above solution under vigorous stirring, followed by the addition of 5 mL of NaOH (0.01 M) solution. The mixed solution was heated at 60 oC for 1 h. The resulting bluish precipitate was collected by centrifugation, washed to neutral pH with water, and finally dried under vacuum at 60 oC for 2.3. Synthesis of Cu, Cu@Cu2O and CuOx samples The obtained Cu(OH)2 precursor was first placed into a quartz tube in a horizontal furnace. The furnace was heated to 250 oC at a rate of 5 oC min?1, and maintained for 1 h in 5 vol.% H2/Ar atmosphere at a flow rate of 100 standard-state cubic centimeter per minute (sccm) to get Cu sample. The freshly synthesized Cu sample was stored in hexane to avoid oxidation. To get the Cu@Cu2O sample, the synthesized Cu was partially oxidized by exposing to air at room temperature under ambient atmosphere for 3 weeks. For comparison, Cu sample was heated at 200 oC in air with a heating rate of 5 oC min?1 for 1 h to get the"
    },
    {
        "doi": "10.1016/j.jcis.2020.03.017",
        "target_string": [
            ""
        ],
        "hardware": [
            "reactor"
        ],
        "reagent": [
        ],
        "operation": [
        ],
        "synthesis_paragraph": "The micro-strains inside the catalysts were introduced by a facile, fast cooling approach. In brief, copper oxide (CuO) nanoparticles were first synthesized and annealed at a high temperature (500 oC), and then was cooled down at different rates under various cooling environments (Figure 1a). For the super-fast cooling rate, the CuO nanoparticles were cooled in liquid N2 (?196 oC) to obtain the target catalyst, named CuO-FC (where FC indicates fast cooling rate). For comparison, the CuO nanoparticles were also cooled down by water (i.e., medium cooling rate, designated as CuO-MC) or hot air (i.e., slow cooling rate, designated as CuO-SC). The crystalline phases of these obtained samples were first characterized by X-ray diffraction (XRD, Figure 2a). All the three samples presented sharp diffraction peaks that were characteristic for the crystal structure of monoclinic CuO (PDF: 89-5895). No clear 6 differences were observed in the peak positions. This result suggested that the different cooling treatments did not alter their phases or crystal structures. Scanning electron microscopy (SEM) images showed that all these CuO samples were composed of many interconnected irregularly nano-crystallines, with average sizes of ~ 50 nm (Figure 2b-d). Transmission electron microscopy (TEM) images exhibited similar nano-crystalline morphologies of these samples. However, a slight decrease of the particle size was observed with the increase of the cooling rate (Figure 2e-g, Figure S1). This slight reduction of particle size may be possibly ascribed to the fact that the fast cooling rate can limit the atomic transfer rate in the Ostwald Ripening process, and thus impede the material growth.27 In addition, many GBs were clearly observed in these small CuO nanoparticles. The CuO-FC sample presented a highest density of these GBs (as shown in red dashed box in Fig. 2g). As reported by previous literature,21 this high density of GBs was beneficial for transforming into a grainboundary-rich (GB-rich) Cu crystal structure during the subsequent electrochemical reduction of CuO. X-ray photoelectron spectroscopy (XPS) was then conducted to further study the electronic structures of these samples. For the Cu 3d spectra (Figure 2h), the peaks at ca. 954.2 and 934.1 eV corresponded to the 3d3/2 and 3d5/2 of CuO.28 The three peaks of 962.3, 944.0 and 941.5 eV were assigned to the satellite signals of Cu2+.28 The O 1s spectrum can be de-convoluted into two distinct sub-peaks at 531.8 and 530.0 eV (Figure 2i), which were ascribed to the surface oxygen and lattice oxygen in CuO.29 The XPS results suggest that no clear electron transfer was observed between Cu and neighboring atoms.30 The atomic ratios between Cu and O elements in the three CuO samples were listed (Table S1). In addition, the ratios of the lattice oxygen and surface oxygen were 1.3, 1.33, and, 1.43, respectively (Table S2). The results indicated that no obvious oxygen vacancies existed, and were different from previous work of oxygen vacancies in TiO2.29, 31 This phenomenon difference can be attributed to the lower oxygen vacancy formation energy in TiO2.32 In addition, the lattice strains induced by alloying or lattice mismatch at epitaxial interfaces typically show an obvious shift of 7 the shell electron energy.33-35 However, the micro-strains are more associated with surface or bulk defects and thus do not present such a trend.36 To investigate the micro-strains by different cooling treatments, XRD collected using synchrotron light source (SXRD) was further conducted to measure these samples (Figure 3a-c). The two-theta XRD patterns derived from the SXRD results were displayed (Figure S2), and the plane distances were calculated by using Bragg equation 2dsin\u725f = n\u7af9, which were consistent with the results of the aforementioned 2- dimensional XRD (Figure 2a). The data of the SXRD were analyzed using Williamson?Hall analysis.18, 21 The scatters corresponded to each peak of the CuO samples were displayed (Figure 3d). A linear fitting was obtained and attributed to the following correlation: Bcos\u725f = K\u7af9/D + 4e*sin\u725f, where D is the average crystallite size, \u7af9 is the wavelength, e is the non-uniform strain (micro-strain), and the Scherrer constant K = 1.18, 21 The slopes of the linear fitting represented the micro-strains, and the crystallite sizes were calculated from the intercepts. The linear fitting results were summarized (Figure 3e), which showed an increasing slope with the cooling rate increase. Thus, CuO-FC exhibited the largest micro-strains. Meanwhile, CuO-FC also presented the largest intercept of the linear fittings, indicating the smallest crystallite size. The detailed fitting results of these three CuO samples were summarized (Table S3). The average sizes of the CuO-SC, CuO-MC and CuO-FC nanoparticles were 40.5, 35.8 and 35.3 nm, respectively. The effect of tuning the micro-strains and GBs in the CuO catalysts on the ECR performance was then investigated. Due to the low solubility of CO2 in aqueous solutions, the conventional H-type electrochemical cell can only have limited activities.37 In addition, the longer mass transportation path made the lower overpotential reaction of HER easier.38 Thus, the flow-cell with gas-diffusion layer (GDL) and high alkaline (1 M KOH) were used instead. About 0.25 mg\ufe5ecm-2 of CuO catalyst was loaded onto the GDL. Before the ECR measurement, all the three CuO catalysts were electrochemically reduced to form pure copper (Figure S3). TEM images show that all the Cu catalysts were homogeneously dispersed on the edge of 8 porous carbon (Figure S4). High-resolution TEM images show that there was little reconstruction of catalysts, with the GBs still being clearly observed. Different orientations of Cu (100) and (110) were observed (Figure S4d), suggesting that different crystallite domains co-existed to form micro-strains. The electrochemical performances of these samples were first investigated by measuring the cyclic voltammetry (CV) profiles. The results displayed characteristic peaks between ?0.3 and 0.5 V vs. RHE (Figure S5). The positive potential could be attributed to the reduce reaction of Cu2+ to Cu,38 and the negative potential was the water splitting into the hydrogen. The ECR activity was then measured under different applied potentials between ? 0.3 and ?1.2 V (vs. RHE, with iR-correction). For CuOSC, CuO-MC and CuO-FC, different products selectivity distribution of each electrocatalyst were displayed versus the applied potential (Figure 4a-c). The comparison of different samples was conducted within the limited potential difference. It can be seen that the H2 formation was maintained low with the FEs of < 20%, partially attributed to the pH effect in a high alkaline electrolyte.38 For all these three catalysts, CO, C2H4 and C2H5OH were the main ECR products. The ECR total current densities were close to 300 mA cm-2 at about ?1.0 V vs. RHE. The onset potentials of C2 products (C2H4 and C2H5OH) were relatively more negative than those of C1 products, as the C?C coupling process is generally more sluggish.40 The partial current densities of C2 products were 246.3 (for CuO-MC) and 240.8 mA\ufe5ecm-2 (for CuO-FC). The densities were 1.31 and 1.29 times higher than that of CuO-SC (186.9 mA\ufe5ecm-2). In addition, a clear difference of ethanol (C2H5OH) and ethylene (C2H4) was also observed. CuO-FC presented an FE as high as 35.7% for ethanol production with a partial current density of 127.2 mA\ufe5ecm-2. In contrast, CuO-MC exhibited an FE of only 18.6% for ethanol production, but with a partial current density of 179.9 mA\ufe5ecm-2 for producing ethylene (Table S4-S6). The Faradaic efficiencies (FEs) of the total C2 products of different samples were further plotted with the applied potentials (Figure 4d). When the potential was less negative than ?0.6 V, CuO-SC possessed a relatively high FE of C2 products. This is 9 because more unsaturated Cu sites in the smaller particle sizes of Cu-MC and Cu-FC resulted in higher H2 production at this potential range.41 At more negative applied potentials when the thermodynamic energy became more dominating for C?C coupling, both CuO-MC and CuO-FC showed better selectivities for C2 products at this potential range. The ratios between C2 and C1 products were displayed to show this trend (Figure 4e). In spite that CuO-FC had similar partial current densities for C2 formation as those of CuO-MC, the CuO-FC sample presented the largest ratios between C2 and C1 products in most of the potentials. For example, at ?0.8 V vs. RHE, the ratio between C2 and C1 products was 7.04 for CuO-FC, substantially exceeding that of CuO-MC (4.48) and CuO-SC (2.00). This clear increase of C2 product formation suggests that micro-strains induced by fast cooling rate can help to stabilize the main intermediate toward C2 production, that is, *CO,37 and thus the subsequent C?C coupling steps. Moreover, the ratios between ethanol and C2H4 products were further compared among these three catalysts (Figure 4f). It can be seen that CuO-FC presented the highest ratio between ethanol and C2H4, with a peak value of 1.4 at ?0.85 V vs. RHE. As suggested by recent literatures,42, 43 the improvement of *CO adsorption can lead to a higher surface coverage of *CO intermediate, favoring the subsequent oxygenate formation toward ethanol. To confirm our findings, we conducted another set of experiments by first reduced the CuO nanoparticles into Cu at high temperature, followed by fast cooling (using liquid nitrogen) or slow cooling (using natural room temperature), designated as CuFC and Cu-SC, respectively. XRD and corresponding Williamson-Hall analysis also demonstrated a similar trend that the Cu-FC obtained from fast cooling showed a higher density of micro-strains (Figure S6). The electrochemical CO2 reduction measurement using these catalysts demonstrated results of increased C2 products by fast-cooling Cu catalyst (Figure S7), similar to those of aforementioned CuO ones. Simultaneously, CuO (800)-FC was obtained by the same treatment with CuO annealed at 800 oC, which showed no obvious performance enhancement compared to CuO-FC (Figure S8). It demonstrated that a higher annealing temperature led a reduction of active sites.18"
    },
    {
        "doi": "10.1016/j.jcis.2020.10.118",
        "target_string": [
            ""
        ],
        "hardware": [
            "reactor"
        ],
        "reagent": [
            "carbon black",
            "deionized water",
            "Cu(NO3)2·3H2O",
            "In(NO3)3·4.5H2O"
        ],
        "operation": [
            {
                "string": "add",
                "vessel": "reactor",
                "left_reagent": {
                    "string": "carbon black",
                    "volume": "50 mg"
                },
                "right_reagent": {
                        "string": "deionized water",
                        "volume": "30 mL"
                },
                "speed": "",
                "stir": "False"
            },
            {
                "string": "add",
                "vessel": "reactor",
                "left_reagent": [
                    {
                        "string": "Cu(NO3)2·3H2O",
                        "volume": "191 mg"
                    },
                    {
                        "string": "In(NO3)3·4.5H2O",
                        "volume": "332.6 mg"
                    }
                ],
                "right_reagent": {
                        "string": "deionized water",
                        "volume": "10 mL"
                },
                "speed": "",
                "stir": "True"
            },
            {
                "string": "HeatChillToTemp",
                "vessel": "reactor",
                "temp": "4500 ℃",
                "time": "2 h",
                "stir": "False",
                "reflux": "False"
            },
            {
                "string": "dry",
                "vessel": "reactor",
                "condition": "in a vacuum oven at 60 ～C for 48 h"
            }
        ],
        "synthesis_paragraph": "Carbon black (50 mg, VulcanXC-72R) was dispersed in 30 mL of deionized water by ultrasonic processing for 30 min. In addition, 191 mg of Cu(NO3)2\ufe5e3H2O and 332.6 mg of In(NO3)3\ufe5e4.5H2O were dispersed in 10 mL of deionized water, stirred for 10 min to completely dissolve, and mixed with the carbon black dispersion and sonicated for 40 min. After sonication, a black suspension was obtained, which was concentrated to 2\u6bcf5 mL in a 60 \uff5eC water bath and put into a square porcelain boat. After drying, it was placed in a high-temperature tube furnace for calcination at 500 \uff5eC with a temperature increase rate of 5 \uff5eC min-1 in a 5% H2/Ar atmosphere, maintained at 4 500 \uff5eC for 2 h, then cooled to 25 \uff5eC at a rate of 5 \uff5eC min-1. After that, the solid product was centrifuged, washed with deionized water. Then it was dried in a vacuum oven at 60 \uff5eC for 48 h. For comparison, Cu/C and In2O3/C were synthesized by the same method as described above without In(NO3)3\ufe5e4.5H2O or Cu(NO3)2\ufe5e3H2O."
    },
    {
        "doi": "10.1016/j.jcis.2021.03.120",
        "target_string": [
            "AgxCuy bimetallic aerogel"
        ],
        "hardware": [
            "reactor"
        ],
        "reagent": [
            "KBH4",
            "AgNO3",
            "Cu(NO3)2·3H2O"
        ],
        "operation": [
            {
                "string": "add",
                "vessel": "reactor",
                "left_reagent": {
                    "string": "KBH4",
                    "volume": "15 mL"
                },
                "right_reagent": {
                        "string": "AgNO3",
                        "volume": "5 mL"
                },
                "speed": "",
                "stir": "False"
            },
            {
                "string": "add",
                "vessel": "reactor",
                "left_reagent": {
                    "string": "Cu(NO3)2·3H2O",
                    "volume": "13.6 mL"
                },
                "right_reagent": {
                        "string": "",
                        "volume": ""
                },
                "speed": "",
                "stir": "False"
            }
        ],
        "synthesis_paragraph": "The AgxCuy bimetallic aerogel was prepared by simultaneously reducing Ag nitrate and copper nitrate with potassium borohydride in an aqueous solution at room temperature. As to Ag88Cu12 aerogel, 15 mL 0.1 M KBH4 was added in 5 mL 0.1 M AgNO3. The solution turned from colorless to black instantly. Then 13.6 mL 5 mM Cu(NO3)2 3H2O aqueous solution was added into the above solution. The mixed liquid in the beaker was shaken quickly for two minutes, and let it stand for 8 h. The resulted black hydrogel was washed five times with deionized water to remove residual impurities in the sample. Then the sample was frozen in the refrigerator and freeze-dried to obtain the Ag88Cu12 bimetal aerogel. Similar to the above method, Ag100 was prepared without Cu2+, and Ag50Cu50 was obtained by controlling the equal molar ratio of Ag to Cu."
    },
    {
        "doi": "10.1016/j.jcis.2021.03.120",
        "target_string": [
            ""
        ],
        "hardware": [
            "reactor"
        ],
        "reagent": [
            ""
        ],
        "operation": [
            ""
        ],
        "synthesis_paragraph": "Typical bimetallic aerogel is prepared by co-reduction using AgNO3 and Cu(NO3)2 3H2O as precursors and KBH4 as reducing agent. The synthesis schematic diagram is shown in Fig. 1a. First, KBH4 is added into AgNO3, and the solution quickly turns black. After addition of Cu(NO3)2, the hydrogel is obtained by standing for 8 h, washed with water in depth and then dried by a freeze dryer to acquire bimetallic aerogel. Fig. 1b-d are scanning electron microscope (SEM) images of Ag100, Ag88Cu12 and Ag50Cu50, showing analogical porous structure, which indicates aerogel structure is not affected by metal ratio and can be universally feasible. The formation of these pores maybe caused by the large amount of overflowing H2 generated while reducing Ag+ and Cu2+ by KBH4. The three-dimensional porous network structure is the most important feature of aerogel materials[38] suggesting the successful preparation of our Ag-Cu bimetallic aerogel. Compared with onedimensional and two-dimensional materials, aerogel has unique advantages in catalysis. The large number of pores in Ag88Cu12 can supply more reaction sites for eCO2RR, and provide transfer channels for unreacted CO2 and generated CO to facilitate the diffusion of gas molecules, which favors its high activity and selectivity. Transmission electron microscopy (TEM) further illustrates the successful synthesis of aerogel materials. Aerogel has three types of linkage: (1) bridge, applying to that the average size of the particle joint is smaller than the particle diameter, (2) ligament (size equal to the particle diameter) and (3) island (size larger than particle diameter)[39]. It is confirmed from Fig. 1e that Ag88Cu12 aerogel is composed of nanoparticles connected by ligaments with a porous network structure. As to the high-resolution TEM (Fig. 1f), it can be seen that a large number of grain boundaries are detected in the bimetallic aerogel. The lattice d-spacing of 0.232 nm corresponds to the face-centered-cubic structure of Ag(111)[40] which is further confirmed by the X-ray diffraction pattern (Fig. 2a), and the lattice d-spacing of 0.208 nm corresponds to the Cu(111)[38] (insert of Fig. 1f). STEM high-angle annular dark field-energy dispersive X-ray spectrometer (HAADF-EDX) mapping pictures show that the distribution of Ag and Cu is uniform (Fig. 1g, Fig. S1). The value of BET specific surface area, pore volume and pore size of the bimetallic aerogel catalyst tested by liquid N2 adsorptiondesorption experiment can be seen in the Table S1. The BET surface area and pore size of Ag100, Ag88Cu12, and Ag50Cu50 are 3.04, 8.29, 9.25 m2 g 1 and 4.86, 5.49, 5.12 nm, respectively. Their nitrogen adsorption and desorption curves and pore size distribution are shown in Fig. S2."
    },
    {
        "doi": "10.1016/j.jcou.2017.03.006",
        "target_string": [
            "Cu nanoparticles"
        ],
        "hardware": [
            "reactor"
        ],
        "reagent": [
            "Cu(NO3)2·3H2O",
            "ultrapure water",
            "silica solution",
            "KOH"
        ],
        "operation": [
            {
                "string": "add",
                "vessel": "reactor",
                "left_reagent": {
                    "string": "Cu(NO3)2·3H2O",
                    "volume": ""
                },
                "right_reagent": {
                        "string": "ultrapure water",
                        "volume": "10 mL"
                },
                "speed": "",
                "stir": "False"
            },
            {
                "string": "dry",
                "vessel": "reactor",
                "condition": "in an oven at 85 C for over 12 h"
            }
        ],
        "synthesis_paragraph": "Cu nanoparticles were produced using the sacrificial support method (SSM) [55\u6bcf64]. Fumed silica (Carb-O-Sil ? EH-5, 380 m2g 1) was incorporated into the minimum amount of ultrapure water (Millipore, 18 MV-cm) required to develop a well dispersed solution. Cu(NO3)2 3H2O (Sigma\u6bcfAldrich, 98.0-103%) was dissolved in ultrapure water (10 mL) and incorporated by ultrasonic force into the silica solution to form a well-mixed colloidal suspension. This solution was dried in an oven at 85 C for over 12 h. The weight percent of Cu metal to fumed silica in the precursor was varied (5, 10, 20, & 30 wt% Cu: EH-5). Particles are designated as Cu1 (5 wt%), Cu2 (10 wt%), Cu3 (20 wt%), and Cu4 (30 wt%). The dried precursor was ground into a fine powder and reduced in a hydrogen environment (100 cc min 1) up to 250 C (ramp rate: 10 C min 1) for 2 h. The reduced powders were cooled to room temperature and the reaction chamber was sealed with Parafilm? and allowed to equilibrate with an oxygen containing environment (air) for 7 d. The reduced powders were combined with a potassium hydroxide solution (7 M, KOH pellets: EMD, 85%, 25 mL) and etched for 12 h. The nanoparticles were rinsed with ultrapure water until pH neutral (pH = 7) then separated from solution using centrifugal force and dried at room temperature."
    },
    {
        "doi": "10.1016/j.jcou.2018.01.021",
        "target_string": [
            "Cu/TiO2/NG"
        ],
        "hardware": [
            "reactor"
        ],
        "reagent": [
            "NG",
            "deionized water",
            "TiO2",
            "Cu(NO3)2·3H2O"
        ],
        "operation": [
            {
                "string": "add",
                "vessel": "reactor",
                "left_reagent": {
                    "string": "NG",
                    "volume": "10 mg"
                },
                "right_reagent": {
                        "string": "deionized water",
                        "volume": "60 mL"
                },
                "speed": "",
                "stir": "False"
            },
            {
                "string": "add",
                "vessel": "reactor",
                "left_reagent": {
                    "string": "TiO2",
                    "volume": "3.57 mg"
                },
                "right_reagent": {
                        "string": "",
                        "volume": ""
                },
                "speed": "",
                "stir": "False"
            },
            {
                "string": "add",
                "vessel": "reactor",
                "left_reagent": {
                    "string": "Cu(NO3)2·3H2O",
                    "volume": "5.73 mg"
                },
                "right_reagent": {
                        "string": "",
                        "volume": ""
                },
                "speed": "",
                "stir": "False"
            },
            {
                "string": "dry",
                "vessel": "reactor",
                "condition": "in a vacuum oven at 80 ～C for 4 h"
            }
        ],
        "synthesis_paragraph": "In our work, we used a simple, inexpensive and novel procedure to synthesize a series of graphene-based materials. As an example, Cu/ TiO2/NG was synthesized by the following procedure: 10mg of NG was first dispersed into 60mL of deionized water by sonication to yield a homogeneous NG suspension. Then, 3.57mg of TiO2 was added into the turbid solution, and the solution was sonicated for 30min. Then, 5.73mg of Cu(NO3)2\ufe5e3H2O was poured in the above solution. To stabilize Cu2+, sodium citrate was added. Hydrazine hydrate was also dropwise added at room temperature to reduce Cu2+. After stirring the solution gently overnight, it was undergone those process: centrifuged, washed with deionized water, and dried in a vacuum oven at 80 \uff5eC for 4 h. Moreover, Cu/NG and TiO2/NG were prepared using the same process, except for the absence of TiO2 or Cu(NO3)2\ufe5e3H2O in the solution, respectively."
    },
    {
        "doi": "10.1016/j.jcou.2019.03.002",
        "target_string": [
            ""
        ],
        "hardware": [
            "reactor"
        ],
        "reagent": [
            "ZnO",
            "CuCl2·2H2O",
            "NaBH4",
            "acetone"
        ],
        "operation": [
            {
                "string": "dry",
                "vessel": "reactor",
                "condition": "at 70 ～C in a laboratory oven"
            }
        ],
        "synthesis_paragraph": "The preparation of the electrocatalytic material has been carried out at room temperature using a published synthesis procedure [39], adapted to incorporate the dispersion of the commercial ZnO particles (< 45 \u7c73m, 99.5% purity, ACROS organic). In brief, the particles are synthesized by reduction of CuCl2\ufe5e2H2O (0.2M solution) with sodium borohydride (NaBH4) as reducing agent using a w/o microemulsion of water/polyethylenglycol-dodecylether (BRIJ? 30)/n-heptane. After complete reduction, a specific amount of ZnO is added to disperse the particles. The Cu oxides/ZnO particles weight ratio is 1:4. Subsequently, and after alternating magnetic stirring with ultrasounds for 1 h, acetone is added to the solution to break the microemulsion, causing phase separation. Afterwards, the precipitated obtained is filtered, washed several times with acetone and ultrapure water. Finally, the resulting precipitate is dried at 70 \uff5eC in a laboratory oven."
    },
    {
        "doi": "10.1016/j.jcou.2019.05.025",
        "target_string": [
            "HKUST-1 samples"
        ],
        "hardware": [
            "reactor"
        ],
        "reagent": [
            "Cu（OAc）2·H2O",
            "H3BTC",
            "Bi(NO3)3·5H2O",
            "CH3OH",
            "L-teflon reactor"
        ],
        "operation": [
            {
                "string": "HeatChillToTemp",
                "vessel": "reactor",
                "temp": "120 ℃",
                "time": "48 h",
                "stir": "False",
                "reflux": "False"
            },
            {
                "string": "add",
                "vessel": "reactor",
                "left_reagent": [
                    {
                        "string": "Bi(NO3)3·5H2O",
                        "volume": "1.03 mmol"
                    },
                    {
                        "string": "H3BTC",
                        "volume": "1.17 mmol"
                    },
                    {
                        "string": "CH3OH",
                        "volume": "20 mL"
                    }
                ],
                "right_reagent": {
                        "string": "L-teflon reactor",
                        "volume": "70 mL"
                },
                "speed": "",
                "stir": "False"
            },
            {
                "string": "HeatChillToTemp",
                "vessel": "reactor",
                "temp": "120 ℃",
                "time": "20 min",
                "stir": "False",
                "reflux": "False"
            },
            {
                "string": "dry",
                "vessel": "reactor",
                "condition": "at room temperature"
            }
        ],
