Repository: cxqwindy/CO2_reduction_electrocatalysts_db

# synthesis_paragraph_classifier

A runnable reproduction of the paragraph-classification stage described in *Large language model enhanced corpus of CO2 reduction electrocatalysts and synthesis procedures*.

The implementation retains the cited method's core settings: sentence-level LDA (200 topics, priors `alpha=5/N`, `beta=0.01`), topic-probability threshold 0.05, adjacent-sentence topic 1–3 grams, and a random forest with 20 trees and maximum depth 20. The original 760 annotated paragraphs and 12,643-paper LDA corpus are not present in this directory and are distribution-restricted.

File: synthesis_extraction/paragraph_classification/gold_tree_data.json (part 11 of 13)
[
        "synthesis_paragraph": "HKUST-1 samples were prepared following a previously described solvent-less synthetic procedure [63]. The synthesis proceeded as follows: 3 mmol (0.605 g) of Cu(OAc)2\ufe5eH2O (OAc: acetate) and 2mmol (0.442 g) of trimesic acid (H3BTC: benzene-1,3,5-tricarboxilic acid, 0.40mmol) were hand-grinded thoroughly to obtain a homogeneous mixture, which was sealed in a 2-mL glass ampule and subsequently heated at 120 \uff5eC during 48 h using 2 \uff5eC/min heating ramp. The product was washed with methanol to remove unreacted reagents. Bi-based MOF, named as CAU-17, was prepared following the synthetic procedure described elsewhere [64]. Basically, Bi(NO3)3\ufe5e5H2O (1.03mmol) and H3BTC (1.17mmol) were added to a 70m L-teflon reactor along with 20mL of CH3OH, and heated to 120 \uff5eC in a microwave oven during 20min. The precipitate was filtered off, washed with methanol and dried at room temperature. MOF samples were characterized by powder X-ray diffraction (PXRD) on a Phillips X'PERT diffractometer (equipped with Cu-K\u6c50 radiation, \u7af9=1.5418 ?) over the range 5 < 2\u725f<70\uff5e with a step size of 0.02\uff5e at 293 K. The permanent porosity was studied by measuring N2 adsorption isotherms at 77 K using a Quantachrome Autosorb-iQ-MP analyzer. Microstructural features of MOFs and their dispersion were analyzed by Scanning Electron Microscopy (SEM) using a JEOL JSM-7000 F microscope operated at 10\u6bcf20 kV. Specimens were mounted on conductive carbon adhesive tabs and imaged after chromium sputter coating of 5 nm to make them conductive."
    },
    {
        "doi": "10.1016/j.jcou.2019.07.014",
        "target_string": [
            "GO-VB6"
        ],
        "hardware": [
            "reactor"
        ],
        "reagent": [
            "GO-VB6",
            "EG",
            "Cu（NO3）2",
            "N2H4·H2O"
        ],
        "operation": [
            {
                "string": "add",
                "vessel": "reactor",
                "left_reagent": {
                    "string": "GO-VB6",
                    "volume": "10 mg"
                },
                "right_reagent": {
                        "string": "",
                        "volume": ""
                },
                "speed": "",
                "stir": "False"
            },
            {
                "string": "add",
                "vessel": "reactor",
                "left_reagent": {
                    "string": "Cu（NO3）2",
                    "volume": ""
                },
                "right_reagent": {
                        "string": "",
                        "volume": ""
                },
                "speed": "",
                "stir": "False"
            },
            {
                "string": "add",
                "vessel": "reactor",
                "left_reagent": {
                    "string": "N2H4·H2O",
                    "volume": ""
                },
                "right_reagent": {
                        "string": "",
                        "volume": ""
                },
                "speed": "",
                "stir": "False"
            },
            {
                "string": "reaction",
                "vessel": "reactor",
                "left_reagent": {  
                    "string": "",
                    "volume": ""
                },
                "right_reagent": {
                    "string": "",
                    "volume": ""
                },
                "temp": "60 ℃",      
                "time": "24 h",      
                "reflux": "False"     
            },
            {
                "string": "dry",
                "vessel": "reactor",
                "condition": "in an oven at 40 ～C"
            }

        ],
        "synthesis_paragraph": "The GO-VB6 material, as the precursor material, was synthesized in previous report. [32] The GO-VB6-Cu materials employed the following synthetic process. In brief, GO-VB6 (10mg) was dispersed into the EG via sonication for 60min to form the homogeneous turbidity, and then the EG solution of Cu(NO3)2 was added dropwise. Next, N2H4?H2O was added under stirring. The molar ratio of N2H4?H2O to Cu2+ ions was 20:1. Finally, the reaction was conducted at 60 \uff5eC for 24 h. The obtained material was recovered by centrifugation, washed with the deionized water, and then dried in an oven at 40 \uff5eC. By changing the Cu (NO3)2 concentration, the materials with different intended Cu contents with 5%, 10%, 20% and 40% were obtained, donated as GO-VB6-Cu-1, GO-VB6-Cu-2, GO-VB6-Cu-3 and GO-VB6-Cu-4. In addition, the synthetic process of GO-Cu material with the Cu content of 10 wt% was similar with the above procedure, but using GO instead of GO-VB6."
    },
    {
        "doi": "10.1016/j.jcou.2019.09.017",
        "target_string": [
            ""
        ],
        "hardware": [
            "reactor"
        ],
        "reagent": [
            "HCl",
            "Cu(CH3COO)2",
            "H2SO4",
            "distilled water",
            "FeSO4"
        ],
        "operation": [
            {
                "string": "dry",
                "vessel": "reactor",
                "condition": "at 80 ～C overnight"
            },
            {
                "string": "HeatChillToTemp",
                "vessel": "reactor",
                "temp": "200 ℃",
                "time": "1 h",
                "stir": "False",
                "reflux": "False"
            }
        ],
        "synthesis_paragraph": "The preparation route of the electrodeposition technique is reported in Scheme 1. Prior to the synthesis, the metal substrates (Cu foil, Ti Foil and Al foil supplied by Sigma Aldrich; Fe foil, Al grid and Fe-Cr-Ni alloy, supplied by Good-Fellow) were mechanically polished using a P280 abrasive sheet, then etched using an 0.5M HCl aqueous solution for 5min and finally washed with distilled water and dried. The pretreated substrates were thus used as the cathodes in a two-electrode electrochemical cell, while the anode was a Cu foil, which was pretreated using the same polishing and etching procedure. The two electrodes (cathode and anode) were fixed at a separation distance of 1 cm. A mixture of 0.4M Cu(CH3COO)2, 1.5M H2SO4 and 50mM HCl was used as the electrolyte [50]. The electrochemical deposition of Cu was performed under the application of a constant current (1.2 A) for times of 1, 2 and 4min. After the deposition, the materials were cleaned using distilled water, dried at 80 \uff5eC overnight and then calcined at 200 \uff5eC (5 \uff5eCmin?1 rate) for 1 h. The final supported Cu electrocatalyst appeared as a dark brown-black electrode. Similarly, Fe electrocatalysts were prepared on Fe, Fe-Cr-Ni alloy and Al substrates using 0.4 M FeSO4 (FeII) as the Fe precursor."
    },
    {
        "doi": "10.1016/j.jcou.2019.11.017",
        "target_string": [
            ""
        ],
        "hardware": [
            "reactor"
        ],
        "reagent": [
            ""
        ],
        "operation": [
            ""
        ],
        "synthesis_paragraph": "The N-Bi was fabricated as follows. First, the pretreated Cu mesh was immersed into a solution containing 0.25M sulfuric acid, 0.03M stannous sulfate, and 0.6 M thiourea for 10min at room temperature. The as-obtained material was then plunged into 0.05M Bi(NO3)3 for 8min at room temperature. After washing with deionized water several times, the final material was dried at 333 K for 24 h under vacuum. The T-Bi was fabricated via the same procedure as the N-Bi. Specifically, the pretreated Cu foil was first immersed in 0.25M sulfuric acid solution containing 0.6M thiourea and 0.03M stannous sulfate for 10min at room temperature. The as-obtained material was then plunged into 0.05M Bi(NO3)3 for 8min at room temperature. Finally, the as-fabricated material was dried at 333 K for 24 h under vacuum. The catalyst loading amount of the N-Bi and T-Bi were determined through weight difference between initial and final weight [38]."
    },
    {
        "doi": "10.1016/j.jcou.2019.12.003",
        "target_string": [
            ""
        ],
        "hardware": [
            "reactor"
        ],
        "reagent": [
            "copper foil",
            "ethanol",
            "dilute hydrochloric acid",
            "Bi(NO3)3",
            "concentrated nitric acid",
            "MWCNT-COOH",
            "HNO3",
            "H2SO4"
        ],
        "operation": [
            {
                "string": "add",
                "vessel": "reactor",
                "left_reagent": [
                    {
                        "string": "Bi(NO3)3",
                        "volume": "1.94 mg"
                    },
                    {
                        "string": "concentrated nitric acid",
                        "volume": "2.5 mL"
                    },
                    {
                        "string": "MWCNT-COOH",
                        "volume": "10 mg"
                    }
                ],
                "right_reagent": {
                        "string": "",
                        "volume": ""
                },
                "speed": "",
                "stir": "False"
            },
            {
                "string": "HeatChillToTemp",
                "vessel": "reactor",
                "temp": "110 ℃",
                "time": "3 h",
                "stir": "False",
                "reflux": "True"
            }
        ],
        "synthesis_paragraph": "A 0.1mm thick, 2 cm\u21052 cm copper foil (Shanghai Titan Scientific Co., Ltd. China) was used as the electrode catalyst support. Before use, it was sanded, then ultrasonically cleaned with water and ethanol, and finally sonicated in a dilute hydrochloric acid for 10min. The electrodeposition solution was prepared by adding 1.94 g of Bi(NO3)3 (Shanghai Aladdin Bio-Chem Technology Co., LTD) and 2.5mL of the concentrated nitric acid (Sinopharm Chemical Reagent Co., Ltd), and 10mg of MWCNT-COOH to a 200ml aqueous solution. MWCNT-COOH was obtained by heating reflux (110 \uff5eC) MWCNTs (Shanghai Titan Scientific Co., Ltd. China) in a mixture of HNO3 and H2SO4 (1:3) for 3 h. [38,39] To prepare the catalyst layer, the pretreated copper foil was used as the substrate to electrodeposit Bi/MWCNT-COOH using a constant current density applied by a regulated direct-current power supply (linear DC power (Longwei Instruments (HK) CO. Ltd, China), and the catalyst-deposited electrode obtained was washed with deionized water and then dried in an oven for use. Several electrode samples were also prepared at different electrodeposition current densities. All the experimental solutions are prepared by using deionized water and all reagents were not further purified prior to use."
    },
    {
        "doi": "10.1016/j.jcou.2019.12.009",
        "target_string": [
            "Cu",
            "CuO"
        ],
        "hardware": [
            "reactor"
        ],
        "reagent": [
            "CuSO4·5H2O",
            "deionized water",
            "ethanol",
            "NaBH4",
            "NaOH"
        ],
        "operation": [
            {
                "string": "add",
                "vessel": "reactor",
                "left_reagent": {
                    "string": "CuSO4·5H2O",
                    "volume": "0.4 M"
                },
                "right_reagent": [
                    {
                        "string": "deionized water",
                        "volume": "15 mL"
                    },
                    {
                        "string": "ethanol",
                        "volume": "35 mL"
                    }
                ],
                "speed": "",
                "stir": "True"
            },
            {
                "string": "add",
                "vessel": "reactor",
                "left_reagent": [
                    {
                        "string": "NaBH4",
                        "volume": "0.2 M"
                    },
                    {
                        "string": "NaOH",
                        "volume": "0.1 M"
                    }
                ],
                "right_reagent": {
                        "string": "deionized water",
                        "volume": "50 mL"
                },
                "speed": "",
                "stir": "False"
            },
            {
                "string": "HeatChillToTemp",
                "vessel": "reactor",
                "temp": "30 ℃",
                "time": "90 min",
                "stir": "False",
                "reflux": "False"
            }
        ],
        "synthesis_paragraph": "The Cu and CuO nanoparticles supported on BC membranes were prepared by an in-situ chemical reduction method [40,41]. In this work, 0.4M CuSO4\ufe5e5H2O was dissolved in 70 % mixed solution of ethanol and water (15mL deionized water, 35mL ethanol). The BC membranes with a geometric area of 2 cm\u21052 cm were soaked in the mixed solution and stirred for 24 h. Then NaBH4 (0.2M, 0.3M, 0.4M) as reducing agent and 0.1M NaOH were dissolved in 50mL deionized water and finally added to above solution in a warm bath at 30 \uff5eC for 90min. After that the BC membranes were washed with running deionized water to remove the superficial chemicals. These prepared samples were referred to as CuO/Cu4:2@BC, CuO/Cu4:3@BC, CuO/ Cu4:4@BC according to the different concentration of NaBH4 (0.2M, 0.3 M, 0.4M)."
    },
    {
        "doi": "10.1016/j.jcou.2019.12.013",
        "target_string": [
            ""
        ],
        "hardware": [
            "reactor"
        ],
        "reagent": [
            "CFP",
            "H2SO4",
            "CuSO4",
            "C6H7O8",
            "In2(SO4)3"
        ],
        "operation": [
            {
                "string": "dip",
                "vessel": "reactor",
                "left_reagent": {  
                    "string": "CFP",
                    "volume": ""
                },
                "right_reagent": {
                        "string": "H2SO4",
                        "volume": "0.5 M"
                },
                "time": ""       
            },
            {
                "string": "HeatChillToTemp",
                "vessel": "reactor",
                "temp": "60 ℃",
                "time": "1 h",
                "stir": "False",
                "reflux": "False"
            },
            {
                "string": "electrochemical anodization",
                "vessel": "reactor",
                "reagent": [
                    {      
                        "string": "In2(SO4)3",
                        "volume": "0.005 M"
                    },
                    {      
                        "string": "C6H7O8",
                        "volume": "0.05 M"
                    },
                    {      
                        "string": "H2SO4",
                        "volume": "1 M"
                    }
                ],
                "potential": "-1.5 V",   
                "time": "500 s"       
            }
        ],
        "synthesis_paragraph": "The carbon fiber paper (CFP) was cut into small pieces (3 cm\u21051 cm) and washed with ethanol and ultra-pure water (18.2 M\u6b21) successively. The ultrasonically cleaned in 0.5M H2SO4 for 40min. And then CFP was impregnated in 0.5 M H2SO4 and heated at 60 \u22a5 for 1 h for hydrophilic and activation treatment. Before electrodeposition, the CFP was activated by cyclic voltammetry in 0.5 M H2SO4 at room temperature. The electrodeposited dendritic copper was prepared on CFP in a solution containing 0.01M CuSO4, 0.05M C6H7O8 and 1M H2SO4. The electrodeposition was performed at constant potential (?1.2 V vs SCE) for 500 s in a three-electrodes glass cell. The dendritic In-doped Cu@Cu2O electrode was prepared in an electrolyte mixing with 0.01M CuSO4, 0.05M C6H7O8 and 1M H2SO4 and x M In2(SO4)3 (Where x was set as 0.001, 0.003, 0.005). The time and potential of deposition process were the same as the procedure of the Cu electrode. The electrodeposited indium electrode was performed at constant potential (-1.5 V vs SCE) for 500 s in a solution containing 0.005M In2(SO4)3, 0.05M C6H7O8 and 1M H2SO4. All electrodeposition experiments were carried out in a three-electrode glass cell with saturated calomel electrode (SCE) as reference electrode and Pt mesh as counter electrode at a water bath of 30 \u22a5."
    },
    {
        "doi": "10.1016/j.jcou.2020.01.018",
        "target_string": [
            "Cuv-Cu2O catalyst"
        ],
        "hardware": [
            "reactor"
        ],
        "reagent": [
            "Cu(NO3)2",
            "KCl",
            "NH4Cl"
        ],
        "operation": [
            {
                "string": "HeatChillToTemp",
                "vessel": "reactor",
                "temp": "200 ℃",
                "time": "30 min",
                "stir": "False",
                "reflux": "False"
            }
        ],
        "synthesis_paragraph": "The Cuv-Cu2O catalyst was prepared on Cu foils (99.99 %, Tianjin Aida Corp.) by an electrodeposition method on an Autolab PGSTAT302 N electrochemical workstation. Before deposition, the Cu foils were electropolished in 85 % phosphoric acid at 259.7 mA cm?2 for 1min and then thoroughly rinsed with ultrapure water (18.2 M\u6b21, Merck Millipore Inc.). The electrodeposition solution was composed of 0.1 M Cu(NO3)2 and 0.1M KCl, with 0.5M NH4Cl as an additive to control the stepped morphology. A conventional three-electrode system was used, with a saturated calomel electrode (SCE) and a platinum mesh as reference and counter electrode, respectively. The deposition process was carried out by chronoamperometry method at ?0.4 V vs SCE for 30min at 70\u22a5. The electrode was removed from the electrolyte and generously rinsed with ultrapure water before the electrochemical measurements. For bulk Cu2O catalyst, the procedure was the same without adding NH4Cl. For r-Cuv-Cu2O catalyst, the Cuv-Cu2O catalyst was annealed for 30min at 200\u22a5 under a H2/Ar atmosphere."
    },
    {
        "doi": "10.1016/j.jcou.2020.02.017",
        "target_string": [
            "dendritic Cu-nanostructures"
        ],
        "hardware": [
            "reactor"
        ],
        "reagent": [
            "HNO3",
            "HCl",
            "Pt"
        ],
        "operation": [
            {
                "string": "dry",
                "vessel": "reactor",
                "condition": "in a petri dish under vacuum at 50 ～C for ca. 3 h"
            }
        ],
        "synthesis_paragraph": "The dendritic Cu-nanostructures were prepared by following a modified DC electrophoresis method that we recently reported for the synthesis of plasmonic Cu/Cu-oxide nanostructures with varying shapes and morphologies [43]. Importantly, unlike similar DC electrophoreticdissolution/deposition methods reported in the literature, no harsh and stringent variables were employed in the present synthesis. Typically, a copper rod with 6mm diameter (sacrificial anode) was first cleaned in 0.1 M HNO3 and rinsed thoroughly with deionised water. A platinum wire loop with 2mm diameter (deposition substrate cathode) was cleaned in 0.1 M HCl for 20 s and then rinsed thoroughly with water. Keithley 2231A-30-3 triple channel DC power supply from Tektronix Inc. USA that can be operated under constant voltage or current was used as a voltage source. The positive terminal was connected to copper rod whereas negative terminal was connected to Pt wire loop cathode immersed in a conventional glass electrochemical cell containing ascorbic acid solution in water and DC voltage was applied for the stipulated time interval. With time, the colour of the solution changes from colourless to pale blue (cyan) initially then to reddish brown suggesting the dissolution of metallic copper as copper ions into electrolyte solution followed by nucleation and growth of Cu-microstructures. Accumulation of a brownish mass of copper particles at the Pt cathode was also observed at a later part of the electrolysis. The obtained suspension was collected, centrifuged for 10min, washed with Milli-Q water several times followed by ethanol and then dried in a petri dish under vacuum at 50 \uff5eC for ca. 3 h. Several samples were prepared following the similar approach but varying the electrolysis parameters viz. applied voltage, L-ascorbic acid additive concentration, electrolysis time and temperature, one at a time. Based on the parameter of impact under consideration, four different batches of the deposits, with operations employed tabulated in Table SI-1 and described briefly as below were prepared."
    },
    {
        "doi": "10.1016/j.jcou.2020.101159",
        "target_string": [
            "PCN-62 MOF"
        ],
        "hardware": [
            "reactor"
        ],
        "reagent": [
            "1,3,5-Benzenetricarbonyltrichloride",
            "anhydrous acetonitrile",
            "5-aminoisophthalic acid",
            "acetonitrile",
            "anhydrous tetrahydrofuran",
            "H6TPBTM",
            "Cu(NO3)2·6H2O",
            "N, N-dimethylformamide (DMF)",
            "HNO3"
        ],
        "operation": [
            {
                "string": "add",
                "vessel": "reactor",
                "left_reagent": {
                    "string": "1,3,5-Benzenetricarbonyltrichloride",
                    "volume": "1.593 mg"
                },
                "right_reagent": {
                        "string": "anhydrous acetonitrile",
                        "volume": "60 mL"
                },
                "speed": "20.0",
                "stir": "False"
            },
            {
                "string": "add",
                "vessel": "reactor",
                "left_reagent": {
                    "string": "5-aminoisophthalic acid",
                    "volume": "3.81 mg"
                },
                "right_reagent": {
                        "string": "acetonitrile",
                        "volume": "60 mL"
                },
                "speed": "20.0",
                "stir": "False"
            },
            {
                "string": "add",
                "vessel": "reactor",
                "left_reagent": {
                    "string": "anhydrous tetrahydrofuran",
                    "volume": "100 mL"
                },
                "right_reagent": {
                        "string": "",
                        "volume": ""
                },
                "speed": "",
                "stir": "False"
            },
            {
                "string": "dry",
                "vessel": "reactor",
                "condition": "under vacuum (< 0.1mmHg)"
            },
            {
                "string": "add",
                "vessel": "reactor",
                "left_reagent": [
                    {
                        "string": "H6TPBTM",
                        "volume": "15 mg"
                    },
                    {
                        "string": "Cu(NO3)2·6H2O",
                        "volume": "30 mg"
                    }
                ],
                "right_reagent": {
                        "string": "N, N-dimethylformamide (DMF)",
                        "volume": "2 mL"
                },
                "speed": "",
                "stir": "False"
            },
            {
                "string": "add",
                "vessel": "reactor",
                "left_reagent": {
                    "string": "HNO3",
                    "volume": "0.2 mL"
                },
                "right_reagent": {
                        "string": "",
                        "volume": ""
                },
                "speed": "",
                "stir": "False"
            },
            {
                "string": "HeatChillToTemp",
                "vessel": "reactor",
                "temp": "85 ℃",
                "time": "12 h",
                "stir": "False",
                "reflux": "False"
            }
        ],
        "synthesis_paragraph": "PCN-62 MOF were synthesized based on the procedure described in the Literature [23]. It involves the step of making 5,5\u2229,5\u2229'-((benzene1,3,5-tricarbonyl) tris(azanediyl)) triisophthalic acid (H6TPBTM) by dissolving 1,3,5-Benzenetricarbonyltrichloride (1.593 g, 6.0mmol, FW: 265.48) in anhydrous acetonitrile (60mL) and added dropwise to a solution of 5-aminoisophthalic acid (3.81 g, 21mmol, FW: 181.15) in acetonitrile (60mL). 100mL of anhydrous tetrahydrofuran (THF) was then added to the reaction mixture. Nitrogen was refluxed over the resulting mixture for 24 h. After overnight drying under vacuum (< 0.1mmHg), when the reaction mixture was hot, the precipitated white solid was isolated by filtration and then washed with dry THF, acetonitrile, water, and then methanol to obtain 5,5\u2229,5\u2229'-(benzenetricarbonyltris(azanediyl))triisophthalic acid (3.75 g, 89 % yield, FW:699.53). H6TPBTM (15mg) and Cu (NO3)2\ufe5e6H2O (30mg) were dissolved in 2mL of N, N-dimethylformamide (DMF) in a 4mL Pyrex vial, to which 0.2mL of HNO3 were added to prepare PCN-62. The mixture was heated in an 85 \uff5eC oven for 12 h to yield 15mg of blue crystals."
    },
    {
        "doi": "10.1016/j.jcou.2020.101159",
        "target_string": [
            ""
        ],
        "hardware": [
            "reactor"
        ],
        "reagent": [
            ""
        ],
        "operation": [
            ""
        ],
        "synthesis_paragraph": "HKUST-1MOF was made by using a novel hydrothermal method based on the reported procedures in the literature [24,25]. Cupric nitrate hemipentahydrate (6.0 g) was dissolved into 250mL deionized water and added with Benzene-1,3,5-tricarboxylic acid (4.0 g) in a 250mL of solvent consisting of equal parts of ethanol and deionized water. It was then mixed thoroughly to dissolve completely. The resultant solution mixture was transferred into a 250mL Teflon-lined stainless-steel autoclave. It was kept at 110 \uff5eC for 18 h in oven to yield small crystals. Then the autoclave was cooled down to room temperature naturally and the blue crystals were isolated by filtration. The suspension was washed several times with the mixture of deionized water and ethanol. Then the mixture was dried to get HKUST-1MOF."
    },
    {
        "doi": "10.1016/j.jcou.2020.101169",
        "target_string": [
            "Cu(NO3)·3H2O"
        ],
        "hardware": [
            "reactor"
        ],
        "reagent": [
            "H2SO4"
        ],
        "operation": [
            {
                "string": "HeatChillToTemp",
                "vessel": "reactor",
                "temp": "60 ℃",
                "time": "",
                "stir": "False",
                "reflux": "False"
            },
            {
                "string": "dry",
                "vessel": "reactor",
                "condition": "in air for 12 h"
            }
        ],
        "synthesis_paragraph": "Copper(II) nitrate trihydrate (Cu(NO3)2\ufe5e3H2O, \u226199 %, Aladdin), rubeanic acid (N,N\uff0a-Bis(2-hydroxyethyl) dithiooxamide, \u226198.0 %, Tokyo Chemical Industry Co.,Ltd.), ethanol (CH3CH2OH, \u226199.8 %, Aladdin), deionized water (18.2 M\u6b21, Milli-Q water purification system), potassium bicarbonate (KHCO3, \u226199.99 %, Sigma-Aldrich), nafion solution (5 wt%, Shanghai He Sen Electric Co., Ltd.), formic acid (HCOOH, \u226199.5 %, Aladdin), dimethyl sulfoxide (C2H6OS, \u226199.95 %,Aladdin), and deuteroxide (D2O, 99.9atom%,Meryer Chemical Technology Co., Ltd.) were purchased and used without any further purification. Multi-walled carbon nanotubes (MWCNT, \u226199 %, XFNANO Materials Tech Co., Ltd (Nanjing, China)) were added into an aqueous 1M H2SO4 solution, then heated to 60 \uff5eC to eliminate the impact of metal impurities, which are a well-known catalyst for CO2ER. Then the MWCNTs were rinsed with ultrapure H2O several times. After centrifugation and drying in air for 12 h, pretreated MWCNTs were stored for later use."
    },
    {
        "doi": "10.1016/j.jcou.2020.101169",
        "target_string": [
            ""
        ],
        "hardware": [
            "reactor"
        ],
        "reagent": [
            ""
        ],
        "operation": [
            ""
        ],
        "synthesis_paragraph": "MWCNTs and 1mmol rubeanic acid were dispersed in 50mL of ethanol, followed by dropwise addition of 50mL of an aqueous solution with 1mmol Cu(NO3)2\ufe5e3H2O under vigorous stirring. This process lasted for 24 h at room temperature. Subsequently, the gelatinous mixture was separated by centrifugation and it was followed by washing several times with deionized water. Finally, the product was dried at 50 \uff5eC under vacuum overnight. The product was named CuRA@MWCNT. 2.2.3. Preparation of Cu1.81S and Cu1.81S supported on MWCNTs (Cu1.81S@MWCNT)"
    },
    {
        "doi": "10.1016/j.jcou.2020.101169",
        "target_string": [
            ""
        ],
        "hardware": [
            "reactor"
        ],
        "reagent": [
            ""
        ],
        "operation": [
            ""
        ],
        "synthesis_paragraph": "Similarly, to obtain Cu1.81S@MWCNT, CuRA@MWCNT were placed in a quartz boat, heated to 600 \uff5eC at a ramp rate of 3 \uff5eCmin?1, and held for 2 h under N2 flow (100mL min?1) in a tube furnace. After cooling to room temperature naturally, black powder was collected. The product was identified as Cu1.81S@MWCNT-600, where the last three digitals represent the pyrolysis temperature. In addition, Cu1.81S@MWCNT-400 and Cu1.81S@MWCNT-800 were prepared by similar methods. The only difference among these catalysts was that Cu1.81S@MWCNT-400 was formed at 400 \uff5eC and Cu1.81S@MWCNT-800 was formed at 800 \uff5eC. 2.2.4. Preparation of oxide-modification Cu1.81S@MWCNT-600 (Cu1.81S@MWCNT-600-OD)"
    },
    {
        "doi": "10.1016/j.jcou.2020.101178",
        "target_string": [
            "Cu/CuxO.GO"
        ],
        "hardware": [
            "reactor"
        ],
        "reagent": [
            "copper rod",
            "HNO3",
            "acetone",
            "deionized water",
            "Pt",
            "CFP",
            "aqueous tri-sodium citrate"
        ],
        "operation": [
            {
                "string": "dip",
                "vessel": "reactor",
                "left_reagent": {  
                    "string": "copper rod",
                    "volume": ""
                },
                "right_reagent": {
                        "string": "HNO3",
                        "volume": ""
                },
                "time": "10 s"       
            }
        ],
        "synthesis_paragraph": "Different Cu/CuxO.GO composites were synthesised via a modified DC electrophoresis approach recently reported by us for the synthesis of varied shaped plasmonic Cu/CuxO nanoparticles (NPs) [27]. Typically, a copper rod (6 mm diameter) polished with fine emery paper followed by 10 s immersion in 10% HNO3 and then rinsed several times with copious amount of acetone and deionised water was used as a sacrificial anode. Pt rod (0.2 mm diameter) or CFP (with 4 mm x 4 mm of surface area exposed to electrolyte) was used as collecting cathode (i.e. to deposit micro-CuxO composites). The electrodes were immersed in a conventional electrochemical cell containing continuously stirred aqueous tri-sodium citrate (200 mM) solution along with a known amount of GO aqueous suspension (0.3 mg/mL diluted from stock solution with concentration of 4 mg/mL) maintained at a constant temperature of ca. 40 \uff5eC (\u32a3 0.1 \uff5eC). A constant voltage was applied between Cu anode and Pt rod or CFP cathode using a Keithley (2231A-30-3) triple channel DC power supply (Tektronix)."
    },
    {
        "doi": "10.1016/j.jcou.2020.101205",
        "target_string": [
            ""
        ],
        "hardware": [
            "reactor"
        ],
        "reagent": [
            "Na2CO3",
            "Cu(NO3)2·6H2O",
            "Al(NO3)3·9H2O",
            "H2O",
            "GO",
            "NaOH",
            "C2H5OH"
        ],
        "operation": [
            {
                "string": "add",
                "vessel": "reactor",
                "left_reagent": {
                    "string": "Na2CO3",
                    "volume": ""
                },
                "right_reagent": {
                        "string": "",
                        "volume": ""
                },
                "speed": "",
                "stir": "False"
            },
            {
                "string": "add",
                "vessel": "reactor",
                "left_reagent": [
                    {
                        "string": "Cu(NO3)2·6H2O",
                        "volume": "0.125 mol"
                    },
                    {
                        "string": "Al(NO3)3·9H2O",
                        "volume": "0.025 mol"
                    }
                ],
                "right_reagent": {
                        "string": "H2O",
                        "volume": "100 mL"
                },
                "speed": "",
                "stir": "False"
            },
            {
                "string": "add",
                "vessel": "reactor",
                "left_reagent": {
                    "string": "",
                    "volume": ""
                },
                "right_reagent": [
                    {
                        "string": "GO",
                        "volume": "0.2 g"
                    },
                    {
                        "string": "Na2CO3",
                        "volume": "0.05 mol"
                    }
                ],
                "speed": "",
                "stir": "True"
            },
            {
                "string": "add",
                "vessel": "reactor",
                "left_reagent": {
                    "string": "NaOH",
                    "volume": "4 M"
                },
                "right_reagent": {
                        "string": "",
                        "volume": ""
                },
                "speed": "20.0",
                "stir": "False"
            }
        ],
        "synthesis_paragraph": "Na2CO3 was slowly added into the same solution for 10 min. Subsequently, a solution was prepared by mixing 0.125 mol Cu (NO3)2\ufe5e6H2O and 0.025 mol Al(NO3)3\ufe5e9H2O in 100 mL water. Then, this solution was added dropwise into 100 mL alkaline solution containing 0.2 g GO and 0.05 mol Na2CO3 under stirring. During the whole preparation process, NaOH solution (4 M) was added dropwise to keep the pH at 10. The obtained solution followed stirrer up to 12 h for aging of precipitate. After 12 h, the mixture was first filtered and then ensured the pH became 7 by washing with DI-water. Later on, the obtained precipitate was washed with C2H5OH and followed 2 h stirring process, which is meant to improve the composite particles dispersion. The number \u203b5\u00a7 in ER-Cu5-LDH/rGO catalyst is the Cu/Al molar ratio."
    },
    {
        "doi": "10.1016/j.jcou.2020.101285",
        "target_string": [
            "Core/shell Cu@CuEu NPs"
        ],
        "hardware": [
            "reactor"
        ],
        "reagent": [
            ""
        ],
        "operation": [
        ],
        "synthesis_paragraph": "Core/shell Cu@CuEu NPs were synthesized via one-step reduction by using TEG solution as a reductant and solvent and PVP K30 as a surfactant. A detailed description of the synthesis method is provided in the Experimental Section. Three kinds of Cu@CuEu NPs that were denoted as Cu@CuEu-1 NPs, Cu@CuEu-2 NPs, and Cu@CuEu-3 NPs were prepared by controlling Eu/Cu precursor ratios at 1:9, 1:4, and 1:1 (Table S1), respectively. The metal contents of core/shell Cu@CuEu NPs were analyzed via inductively coupled plasma atomic emission spectroscopy (ICP\u6bcfOES). The bulk Eu/Cu ratios of the NPs were 0.052:1, 0.109:1, and 0.571:1 (Table S2). The atomic ratios of surface Eu/Cu for Cu@CuEu-1 NPs, Cu@CuEu-2 NPs, and Cu@CuEu-3 NPs collected through XPS were 0.50:1, 0.86:1, and 1.82:1 (Table S3), respectively. These results showed that three kinds of Cu@CuEu NPs with different shell contents were obtained by using the synthesis method reported here."
    },
    {
        "doi": "10.1016/j.jcou.2020.101409",
        "target_string": [
            "copper nanowires"
        ],
        "hardware": [
            "reactor"
        ],
        "reagent": [
            "Cu foil",
            "deionized water",
            "NH4SO3",
            "NaOH",
            "NaBH4",
            "Cu(OH)2",
            "CuO"
        ],
        "operation": [
            {
                "string": "dry",
                "vessel": "reactor",
                "condition": "in the air"
            },
            {
                "string": "dip",
                "vessel": "reactor",
                "left_reagent": {  
                    "string": "",
                    "volume": ""
                },
                "right_reagent": {
                        "string": "NaBH4",
                        "volume": "50 mL"
                },
                "time": "2 h"       
            },
            {
                "string": "dry",
                "vessel": "reactor",
                "condition": "in a vacuum oven"
            }
        ],
        "synthesis_paragraph": "Copper nanowires were synthesized on a Cu foil by the oxidationreduction method reported before [29], as shown in Fig. 1. The Cu foil (1 cm2) (0.1 mm in thickness) was cleaned by the following procedure, i. e.: (i) washing in 3 M HCl ultrasonically to remove oxides on the surface, (ii) rinsing with deionized (DI) water, (iii) cleaning in the mixed solution of ethanol and acetone (1:1 in volume ratio) ultrasonically to remove organic impurities; (iv) rinsing with DI water and drying in the air. The pretreated Cu foil was placed in the reaction solution (0.1 M NH4SO3 in 2.5 M NaOH) for 30 min, after that the surface of the Cu foil turned to blue. Then the sample was washed by DI water and dried in the air. To synthesize Cu nanowires, the sample was further immersed in 50 mL of 0.5 M NaBH4 with stirring for about 2 h, rinsed by DI water and dried in a vacuum oven. Finally, the Cu(OH)2 was reduced to Cu and the surface of sample changed to puce. Cu nanowires were successfully synthesized on both sides of Cu foil."
    },
    {
        "doi": "10.1016/j.jcou.2020.101409",
        "target_string": [
            ""
        ],
        "hardware": [
            "reactor"
        ],
        "reagent": [
            ""
        ],
        "operation": [
            ""
        ],
        "synthesis_paragraph": "Sn catalyst was coated on the surface of copper nanowires by the electrodeposition method. The electroplating solution was prepared as the previous study [25]. 0.05 M sodium citrate solution was prepared at first, then the pH value was adjusted to about 6.0 with H2SO4. SnCl2 was dissolved in the above solution to form the electroplating solution with a concentration of 0.018 M, which was stirred at least 10 h before the electrodeposition. With a Pt foil (4 cm2) counter electrode, Sn catalyst was electrodeposited on the surface of copper nanowires by applying a constant current density (3 mA cm? 2) for 15 min. The obtained sample was denoted as Sn/Nano-Cu. In addition, a Sn/Cu electrode as well as a commercial Sn foil electrode was employed as contrast samples. The same electrodeposition process was performed directly on the Cu foil to prepare the Sn/Cu electrode. The Sn foil was only cleaned in ethanol, acetone and DI water in turn."
    },
    {
        "doi": "10.1016/j.jcou.2020.101418",
