Repository: cxqwindy/CO2_reduction_electrocatalysts_db

# synthesis_paragraph_classifier

A runnable reproduction of the paragraph-classification stage described in *Large language model enhanced corpus of CO2 reduction electrocatalysts and synthesis procedures*.

The implementation retains the cited method's core settings: sentence-level LDA (200 topics, priors `alpha=5/N`, `beta=0.01`), topic-probability threshold 0.05, adjacent-sentence topic 1–3 grams, and a random forest with 20 trees and maximum depth 20. The original 760 annotated paragraphs and 12,643-paper LDA corpus are not present in this directory and are distribution-restricted.

File: synthesis_extraction/paragraph_classification/gold_tree_data.json (part 12 of 13)
[
        "target_string": [
            "H3BTT ligand"
        ],
        "hardware": [
            "reactor",
            "teflon reactor"
        ],
        "reagent": [
            "CuCl2·2H2O",
            "FeCl2·4H2O",
            "H3BTT",
            "DMF"
        ],
        "operation": [
            {
                "string": "add",
                "vessel": "reactor",
                "left_reagent": [
                    {
                        "string": "CuCl2·2H2O",
                        "volume": ""
                    },
                    {
                        "string": "FeCl2·4H2O",
                        "volume": ""
                    },
                    {
                        "string": "H3BTT",
                        "volume": "142.0 mg"
                    }
                ],
                "right_reagent": {
                        "string": "DMF",
                        "volume": "32.0 mL"
                },
                "speed": "",
                "stir": "True"
            },
            {
                "string": "HeatChillToTemp",
                "vessel": "teflon vessel",
                "temp": "120 ℃",
                "time": "12 h",
                "stir": "False",
                "reflux": "False"
            },
            {
                "string": "dry",
                "vessel": "reactor",
                "condition": "in the air"
            }
        ],
        "synthesis_paragraph": "H3BTT ligand was synthesized followed a similar process as reported [29]. A certain mass of CuCl2?2H2O, FeCl2?4H2O, and 142.0 mg H3BTT was dissolved in 32.0 mL DMF to obtain the yellow-green suspension. The mole amount of FeCl2?4H2O was kept at 0.3, 0.5, and 0.8 mmol, respectively, and the total amount of CuCl2?2H2O and FeCl2?4H2O was maintained at 1.6 mmol. The suspension was stirred at room temperature for 30 min to disperse it evenly. The solution was then placed in a 100 mL Teflon reactor and heated for 12 h at 120 \u22a5. Wash the product with DMF 3 times and dry it in the air. According to the different reaction doses, the obtained precursors were labeled as Fe0.3Cu\u6bcfBTT, Fe0.5Cu\u6bcfBTT, and Fe0.8Cu\u6bcfBTT."
    },
    {
        "doi": "10.1016/j.jcou.2021.101454",
        "target_string": [
            ""
        ],
        "hardware": [
            "reactor"
        ],
        "reagent": [
            "Al2Cu",
            "KOH"
        ],
        "operation": [
        ],
        "synthesis_paragraph": "A \u725f-phase Al2Cu ingot (50 g) was prepared by melting pure Al (99.999 %, Alfa Aesar) and Cu (99.999 %, Alfa Aesar) metal powders in a graphite crucible in an induction furnace (MTI, SP-15TC). The crucible filled with the metal powders was heated to 750 ?C and kept at that temperature for 10 min before cooling down naturally in the furnace. The resulting Al2Cu ingot was pre-crushed (Retsch BB50 Jaw Crusher) to particles smaller than 2 mm. The ball milling process (2000 rpm for 8 h) was performed using a Retsch Emax ball mill. 12 mL of the pre-crushed Al2Cu powder and 30 mL 2 mm zirconia grinding balls were mixed in a 50 mL zirconia grinding jar. For ECR testing, we dealloyed 2 g of the resulting Al2Cu powder in 50 mL of 6 M KOH solution until hydrogen evolution was no longer observed. To avoid violent reaction and splattering the powder was added slowly to the KOH solution. The resulting npCu powder was rinsed several times with DI water and dried in a vacuum desiccator before further characterization and testing. Particle size analysis of the as-prepared Al2Cu powder was performed using a laser scattering particle size distribution analyzer (HORIBA LA-960). Microstructural characterization of both as-milled and dealloyed samples was carried out using scanning electron microscopy (SEM, JEOL 7410) with lower secondary electron detector at an accelerating voltage of 5? 10 keV and a working distance of 8 mm."
    },
    {
        "doi": "10.1016/j.jcou.2021.101454",
        "target_string": [
            ""
        ],
        "hardware": [
            "reactor"
        ],
        "reagent": [
            ""
        ],
        "operation": [
            ""
        ],
        "synthesis_paragraph": "For spray coating the gas diffusion layer (GDL), 1 g of the npCu catalyst powder was ultrasonically suspended in 20 mL isopropyl alcohol (Fig. 1a). Four 25 cm2 GDLs (Sigracet, 39BCE) were fixed on a substrate using scotch tape and coated with the npCu/isopropyl alcohol suspension using a handheld airbrush (Fig. 1b and c). The manual airbrush technique used in this work resulted in non-uniform catalysts coatings as indicted by color variations of the coated GDL. The npCuGDL cathode assemblies were integrated into a 25 cm2 Opus 12 Inc. gas diffusion electrolyzer using an Aemion? AF1-HNN8? 50-X alkaline exchange membrane (AEM) (Ionomr Innovations Inc.) to separate the npCu-coated GDL cathode from the IrOx-coated porous Ti anode. The cell configuration is similar to that described in our previous work on CO2 to CO reduction using a nanoporous Au catalyst [30], and a schematic representation of the setup can be found in Fig. 1d. The cathode-AEM-anode assembly was then compressed between two flow fields against the respective cell current collectors. A CO2 flow rate of 250 sccm was used on the cathode side of the cell while 0.5 M KOH was circulated via a peristaltic pump on the anode side at 60 mL/min. Electrolysis was run in constant current mode with 35-minute holds at 25, 50, 75, 100, and 150 mA/cm2. The as-generated gas products were measured with an in-line gas chromatograph (GC, SRI 8610C) equipped with a flame ionization detector (FID) and a thermal conductivity detector (TCD) for measuring CO, CH4, C2H4, and H2 yields, respectively. The GC sampled the gas phase products every seven minutes and five data points were recorded for each current density. Here, we report the averaged selectivity and partial current densities (with the corresponding error bars) of the above GC-detected gas products. Liquid products are not reported here as the electrolyzer design used in this work did not allow for catholyte collection."
    },
    {
        "doi": "10.1016/j.jcou.2021.101470",
        "target_string": [
            "CuO/In(OH)3-CNTs"
        ],
        "hardware": [
            "reactor"
        ],
        "reagent": [
            "NaOH",
            "Cu(OAc)2·2H2O",
            "CNT",
            "CuO",
            "InCl3"
        ],
        "operation": [
        ],
        "synthesis_paragraph": "To sequentially synthesize the series of CuO/In(OH)3\u6bcfCNTs catalysts, two-step hydrolysis and precipitation method at mild 80\u22a5 were designed (Table S1). Briefly, CuO nanoparticles were grown on mildly oxidized CNTs through the hydrolyzation of Cu(OAc)2?2H2O in NaOH ethanol system in the first step. Then In(OH)3 nanoparticles were supported on the as-prepared CuO/CNT surface through the hydrolyzation of InCl3 in NaOH ethanol solution in the second step. YIn was adjusted by the molar ratio of indium chloride and copper acetate. As comparison, pure CuO/CNT or In(OH)3/CNT was fabricated in one single step for use. The detailed recipe for the above mentioned nanoparticles was listed in Table S1. For purpose of evaluating the role of CNTs, the commercial carbon black (CB) was as a support to run a control experiment as comparison (Fig S1)."
    },
    {
        "doi": "10.1016/j.jcou.2021.101523",
        "target_string": [
            "Cu-doped ZIF-8"
        ],
        "hardware": [
            "reactor"
        ],
        "reagent": [
            "Cu(NO3)2.3H2O",
            "Zn(NO3)2.6H2O",
            "methanol",
            "2-methylimidazole"
        ],
        "operation": [
            {
                "string": "add",
                "vessel": "reactor",
                "left_reagent": [
                    {
                        "string": "Cu(NO3)2.3H2O",
                        "volume": ""
                    },
                    {
                        "string": "Zn(NO3)2.6H2O",
                        "volume": ""
                    }
                ],
                "right_reagent": {
                        "string": "methanol",
                        "volume": "40 mL"
                },
                "speed": "",
                "stir": "False"
            },
            {
                "string": "add",
                "vessel": "reactor",
                "left_reagent": {
                    "string": "2-methylimidazole",
                    "volume": "2.301 g"
                },
                "right_reagent": {
                        "string": "methanol",
                        "volume": "40 mL"
                },
                "speed": "",
                "stir": "False"
            },
            {
                "string": "add",
                "vessel": "reactor",
                "left_reagent": {
                    "string": "",
                    "volume": ""
                },
                "right_reagent": {
                        "string": "",
                        "volume": ""
                },
                "speed": "",
                "stir": "True"
            },
            {
                "string": "dry",
                "vessel": "reactor",
                "condition": "in air overnight and then in a vacuum oven at 70 ?C for 24 h before further use"
            }
        ],
        "synthesis_paragraph": "Cu-doped ZIF-8 samples were synthesized following a method pre- viously reported with some modifications [25]. Cu(NO3)2.3H2O and Zn (NO3)2.6H2O precursors were mixed in 40 mL methanol to form a solution A. Cu(NO3)2 to Zn(NO3)2 molar percentage was 10 % (total 3.54 mmol). 2.301 g of 2-methylimidazole was added in 40 mL of methanol to form solution B. Then solution B was added to solution A with continuous stirring under the N2 atmosphere at room temperature and the reaction mixture was stirred for 90 min. The aging of the solution was done for 24 h. Then the precipitate was separated by centrifugation (3500 rpm, 15 min) and washed with methanol 3 times. After that, the material was dried in air overnight and then in a vacuum oven at 70 ?C for 24 h before further use. Samples were also prepared for the molar percentage of Cu(NO3)2 to Zn(NO3)2 of 20 % and 30 % using the same procedure."
    },
    {
        "doi": "10.1016/j.jcou.2021.101594",
        "target_string": [
            "Cu/ Cu2O@NG"
        ],
        "hardware": [
            "reactor"
        ],
        "reagent": [
            "MOF-199",
            "NG",
            "KI",
            "Nafion solution"
        ],
        "operation": [
            {
                "string": "electrochemical anodization",
                "vessel": "reactor",
                "reagent": {      
                    "string": "MOF-199",
                    "volume": ""
                },
                "potential": "-1.9 V",   
                "time": "5 min"       
            }
        ],
        "synthesis_paragraph": "A simple MOF-derivatised strategy was adopted to obtain Cu/ Cu2O@NG materials, in which MOF-199 was electroreduced to Cu/ Cu2O particles on NG. All electrochemical experiments were performed using a CHI 660D electrochemical station (Shanghai Chenhua Instrument Co., Ltd.). 0.2 M KI aqueous solution was used as the electrolyte solution in all experiments. Typically, 10 mg mixture of MOF-199 and NG (mass ratio = 4:1) were dispersed uniformly in a solution containing 30 \u7c73L Nafion? 117 and 60 \u7c73L water by ultrasonication for 0.5 h. The suspension of MOF-199 and NG was coated on a carbon paper (area= 1.77 cm2), which was named MOF-199-NG/carbon paper. Then, Cu/ Cu2O@NG-2 was obtained by chronoamperometry at -1.9 V versus reversible hydrogen electrode (vs. RHE) for 5 min by using the MOF199-NG/carbon paper as the working electrode, a platinum mesh as the counter electrode and a saturated calomel electrode (SCE) as the reference electrode. The potential in all the text was referred to RHE and determined using the following equation: E (vs. RHE) = E (vs. SCE) + 0.241 + 0.0591 \u2105 pH. The pH of the CO2-saturated KI solution (0.2 M) was 5.17. The synthetic process of Cu/Cu2O@NG-1 and Cu/Cu2O@NG3 was similar to the above procedure, except for the changes in the mass ratios of MOF-199 and NG (9:1, 7:3). Cu/Cu2O was also prepared with the same procedure, except that only MOF-199 was used as precursors."
    },
    {
        "doi": "10.1016/j.jechem.2019.03.030",
        "target_string": [
            "CuxAuyNWA"
        ],
        "hardware": [
            "reactor"
        ],
        "reagent": [
            "Ag/AgCl",
            "CuSO4",
            "HAuCl4",
            "glycine",
            "ethylenediamine"
        ],
        "operation": [
        ],
        "synthesis_paragraph": "The electrodeposition of Cu x Au y NWA was carried out in a 106 three-electrode configuration with a piece of gold foil as the work- 107 ing electrode, Ag/AgCl (in saturated KCl solution) as the reference 108 electrode, and a piece of Pt mesh (1 \u2105 2 cm) as the counter elec- 109 trode. A piece of the AAO membrane (used as a template) was 110 tightly stacked on the top of the Au foil and this AAO-masked Au 111 foil working electrode was sealed in a home-made electrode holder 112 (as shown in Fig. S1 in the Supplementary Material) with a cer- 113 tain exposed surface area of 0.985 cm 2 . Before the electrodeposi- 114 tion of Cu x Au y NWA, a thin layer of Au was galvanostatically pre- 115 electrodeposited at the current density of ?0.5 mA cm ?2 for 20 min 116 in a solution containing 0.02 M HAuCl 4 and 0.1 M ethylenediamine 117 on a CHI440C electrochemical workstation (Chenhua, China) to fill 118 the slight gap between the Au foil and AAO membrane. The so- 119 lution for the electrodeposition of Cu x Au y NWAs contained 0.02 M 120 CuSO 4 , 0.2 M glycine, 2 mM HAuCl 4 , and 10 mM ethylenediamine 121 [25] . The pH of the deposition solution was adjusted to \u20357.3 by 122 using 5 M NaOH solution. The Cu x Au y NWAs with various atomic 123 ratios of Cu and Au (i.e., CuAu, Cu 3 Au, and CuAu 3 NWAs) were fab- 124 ricated by using a potentiostatic pulse-electrodeposition method in 125 the same deposition solution but with different deposition param- 126 eters at 25 \uff5eC on an Autolab PGSTAT204 electrochemical worksta- 127 tion (Metrohm). Specifically, in a single cycle of the potentiostatic 128 pulse-electrodeposition of the CuAu NWA, the potential on the 129 working electrode was first set to ?0.45 V for 5 s, then the cell was 130 off for 10 s, and subsequently the potential on the working elec- 131 trode was driven to 0.001 V for 0.05 s. These three potential steps 132 were cycled for 3500 times to accomplish the electrodeposition of 133 the CuAu NWA. The Cu 3 Au and CuAu 3 NWAs were also grown by 134 using the potentiostatic pulse-electrodeposition method except for 135 that the first potential on the working electrode was set to ?0.5 136 and ?0.4 V and the number of the repeating cycles was 30 0 0 and 137 40 0 0, respectively. The Cu x Au y NWAs were fabricated by using the 138 AAO membrane as the sacrificial template, which was removed in 139 1 M NaOH solution after the electrodeposition. For comparison, the 140 Cu 3 Au film was electrodeposited in the same electrolyte at a con- 141 stant potential of ?0.5 V. 142 2.3. Physiochemical characterizations 143"
    },
    {
        "doi": "10.1016/j.jechem.2020.06.038",
        "target_string": [
            "Cu-BTT"
        ],
        "hardware": [
            "reactor"
        ],
        "reagent": [
            "CuCl2·3H2O",
            "H3BTT",
            "N,N?-dimethylformamide",
            "DMF"
        ],
        "operation": [
            {
                "string": "add",
                "vessel": "reactor",
                "left_reagent": [
                    {
                        "string": "CuCl2·3H2O",
                        "volume": "136.0 mg"
                    },
                    {
                        "string": "H3BTT",
                        "volume": "142.0 mg"
                    }
                ],
                "right_reagent": {
                        "string": "N,N?-dimethylformamide",
                        "volume": "32.0 mL"
                },
                "speed": "",
                "stir": "True"
            },
            {
                "string": "HeatChillToTemp",
                "vessel": "reactor",
                "temp": "120 ℃",
                "time": "12 h",
                "stir": "False",
                "reflux": "False"
            },
            {
                "string": "dry",
                "vessel": "reactor",
                "condition": "at 100 ～C in an air atmosphere"
            }
        ],
        "synthesis_paragraph": "According to the reference [49], the Cu\u6bcfBTT was prepared following a modified method. CuCl2\ufe5e3H2O (136.0 mg) and H3BTT (142.0 mg) were dissolved in 32.0 mL of N,N?-dimethylformamide (DMF), and magnetically stirred for 30 min to achieve a green suspension. The solution was further transferred to a Teflon-lined autoclave (100 mL) and heated at 120 \uff5eC for 12 h. After cooled down to room temperature, the as-obtained blue crystals were washed with DMF three times and then dried at 100 \uff5eC in an air atmosphere."
    },
    {
        "doi": "10.1016/j.jechem.2020.12.032",
        "target_string": [
            ""
        ],
        "hardware": [
            "reactor",
            "teflon-lined stainless steel autoclave"
        ],
        "reagent": [
            "CuCl2·2H2O",
            "H2O",
            "ethyl orthosilicate",
            "NH3·H20"
        ],
        "operation": [
            {
                "string": "add",
                "vessel": "reactor",
                "left_reagent": {
                    "string": "CuCl2·2H2O",
                    "volume": "0.3409 g"
                },
                "right_reagent": {
                        "string": "H2O",
                        "volume": "10 mL"
                },
                "speed": "",
                "stir": "False"
            },
            {
                "string": "add",
                "vessel": "reactor",
                "left_reagent": [
                    {
                        "string": "ethyl orthosilicate",
                        "volume": "3 mL"
                    },
                    {
                        "string": "NH3·H20",
                        "volume": "1 mL"
                    }
                ],
                "right_reagent": {
                        "string": "",
                        "volume": ""
                },
                "speed": "",
                "stir": "True"
            },
            {
                "string": "HeatChillToTemp",
                "vessel": "teflon-lined stainless steel autoclave",
                "temp": "100 ℃",
                "time": "12 h",
                "stir": "",
                "reflux": "False"
            }
        ],
        "synthesis_paragraph": "For the synthesis, 0.3409 g CuCl2 2H2O was dissolved in 10 mL H2O, then 3 mL ethyl orthosilicate and 1 mL NH3 H2O were added into the complex solution. After violent stirring 15 mins, the mixture solution was immediately transferred into a Teflon-lined stainless steel autoclave. Then, the autoclave was maintained at 100 C for 12 h. After cooling to room temperature, the resulting precipitate was collected by filtration, rinsed with amounts of deionized water and frozen dry. The obtained material was placed in porcelain in the center of a quartz tube furnace and heated at 500 C in air atmosphere with a heating rate of 5 C min 1. The final obtained power was denoted as Cu@nanosilica hybrid. For comparison, the Cu@nanosilica hybrid was further suffered from heat treatment at the higher temperature to make Cu agglomeration and crystallization, which was designed as Cu@nanosilica 700, Cu@nanosilica 900, and Cu@nanosilica 1000."
    },
    {
        "doi": "10.1016/j.jelechem.2016.12.029",
        "target_string": [
            "Graphene oxide (GO)"
        ],
        "hardware": [
            "reactor"
        ],
        "reagent": [
            "Cu2O",
            "graphene (GN)/Cu2O nanoparticles",
            "GO",
            "ultrapure water",
            "CuCl2",
            "sodium dodecyl sulfate (SDS)",
            "NaOH",
            "NH2OH.HCl",
            "ethanol"
        ],
        "operation": [
            {
                "string": "add",
                "vessel": "reactor",
                "left_reagent": {
                    "string": "GO",
                    "volume": "3 mL"
                },
                "right_reagent": {
                        "string": "ultrapure water",
                        "volume": "15.1 mL"
                },
                "speed": "",
                "stir": "False"
            },
            {
                "string": "add",
                "vessel": "reactor",
                "left_reagent": [
                    {
                        "string": "CuCl2",
                        "volume": "0.45 mL"
                    },
                    {
                        "string": "sodium dodecyl sulfate (SDS)",
                        "volume": "0.087 g"
                    }
                ],
                "right_reagent": {
                        "string": "",
                        "volume": ""
                },
                "speed": "40.0",
                "stir": "True"
            },
            {
                "string": "add",
                "vessel": "reactor",
                "left_reagent": {
                    "string": "NaOH",
                    "volume": "0.9 mL"
                },
                "right_reagent": {
                        "string": "",
                        "volume": ""
                },
                "speed": "",
                "stir": "False"
            },
            {
                "string": "add",
                "vessel": "reactor",
                "left_reagent": {
                    "string": "NH2OH.HCl",
                    "volume": "4 mL"
                },
                "right_reagent": {
                        "string": "",
                        "volume": ""
                },
                "speed": "40.0",
                "stir": "True"
            },
            {
                "string": "dry",
                "vessel": "reactor",
                "condition": "in vacuum oven at 40 o C for 18 hours"
            }
        ],
        "synthesis_paragraph": "Graphene oxide (GO) was synthesized using modified Hummers , methods as described previously [25]. Cuprous oxide (Cu2O) and graphene (GN)/Cu2O nanoparticles were synthesized according to the method described [26]. A 1 mg/ ml GO stock solution was prepared and sonicated for 2 h. Pipette 3 ml GO and dissolved in 15.1 ml ultrapure water followed by ultrasonication for 30 min. Then 0.45 ml 0.1 M CuCl2 and 0.087 g sodium dodecyl sulfate (SDS) were mixed with the above solution under vigorous stirring. After that, 0.9 ml 1 M NaOH was added followed by rapid injection of 4 ml 0.1 M hydroxylammonium chloride (NH2OH.HCl) into the solution mixture and stirred for 30 min. Yellowish brown precipitate was formed, centrifuged and washed with ethanol and water several times to remove the undesirable impurities. Dried in vacuum oven at 40 o C for 18 hours. Cu2O was also prepared by the same procedure as shown in scheme 1. All above chemicals procured from BDH Chemicals Ltd., and used as received without any purification."
    },
    {
        "doi": "10.1016/j.jelechem.2020.114750",
        "target_string": [
            ""
        ],
        "hardware": [
            "reactor"
        ],
        "reagent": [
            "KHCO3",
            "Cu",
            "Cu90Zn10",
            "Cu75Zn25",
            "KCl"
        ],
        "operation": [
            {
                "string": "electrochemical anodization",
                "vessel": "reactor",
                "reagent": {      
                    "string": "KHCO3",
                    "volume": "0.1 M"
                },
                "potential": "1.1 V",   
                "time": ""       
            }
        ],
        "synthesis_paragraph": "Cu and CuxZny electrodes with different zinc contents, roughness factors, and surface morphologies were successfully prepared by electrocycling polished Cu, Cu90Zn10, and Cu75Zn25 electrodes between -1.2 V and 0.7 V, 0,9V, or 1.1V vs. RHE in 0.1 M KHCO3 containing 4 mM KCl. From SEM images, it was observed that nanospheres (for Cu and CuxZny), nanocubes (for Cu and CuxZny) and nanodendrites (for Cu) or nanocauliflowers (for CuxZny) were formed when the oxidation potential was changed from 0.7 V to 0.9 V, and 1.1 V, respectively. Surface roughness was increased when higher oxidation potential limits were applied to the electrodes during the oxidation-reduction treatment (nanocauliflowers~ nanodendrites > nanocubes > nanospheres). The production of C2+ compounds was showed to be influenced by the roughness factor, zinc content, and nanostructure shape. For a given shape, increasing the surface roughness factor led to higher FEs to C2+ compounds. The increase of zinc content in the polished flat electrodes showed to decrease the amount C2+ compounds produced. On the other hand, for OD-electrodes of a given shape, zinc content leads to a higher total FE for C2+. Although both roughness factor and catalyst alloy composition can impact the catalytic performance towards the production of C2+ compounds, the electrode nanostrucure shape showed to be the biggest factor in enhancing C2+ formation. Specifically, nanocube (which preferentially expose {100} facets) covered surfaces of Jo ur l P re -p ro"
    },
    {
        "doi": "10.1016/j.jelechem.2021.115106",
        "target_string": [
            ""
        ],
        "hardware": [
            "reactor"
        ],
        "reagent": [
            "methanol",
            "di(2-pyridyl) ketone",
            "Cu(ClO4)2·6H2O",
            "triethylamine",
            "ether"
        ],
        "operation": [
            {
                "string": "add",
                "vessel": "reactor",
                "left_reagent": [
                    {
                        "string": "di(2-pyridyl) ketone",
                        "volume": "92 mg"
                    },
                    {
                        "string": "Cu(ClO4)2·6H2O",
                        "volume": "131 mg"
                    }
                ],
                "right_reagent": {
                        "string": "methanol",
                        "volume": "20 mL"
                },
                "speed": "",
                "stir": "True"
            },
            {
                "string": "add",
                "vessel": "reactor",
                "left_reagent": {
                    "string": "triethylamine",
                    "volume": "0.05 mmol"
                },
                "right_reagent": {
                        "string": "",
                        "volume": ""
                },
                "speed": "",
                "stir": "True"
            },
            {
                "string": "dry",
                "vessel": "reactor",
                "condition": "in vacuo"
            }
        ],
        "synthesis_paragraph": "A methanol (20 mL) solution of di(2-pyridyl) ketone (92 mg, 0.5 mmol) and Cu(ClO4)2\ufe5e6H2O (131 mg, 0.5 mmol) was stirred for 2 h at room temperature under aerobic conditions, then 0.05 mmol of triethylamine was added. After stirring for another 3 h, the resulting purple solution was filtrated. X-ray quality purple crystals were obtained by diffusing diethyl ether into the filtrate. The purple crystals were washed with ether and dried in vacuo. C24H24CuN4O4(ClO4)2\ufe5e2 (CH4O): calcd. C 41.14, H 4.22, N 3.38; found C 41.26, H 4.30, N 7.49."
    },
    {
        "doi": "10.1016/j.jmst.2019.08.059",
        "target_string": [
            ""
        ],
        "hardware": [
            "reactor"
        ],
        "reagent": [
            "purified methyl methacrylate",
            "CH2Cl2"
        ],
        "operation": [
            {
                "string": "reaction",
                "vessel": "reactor",
                "left_reagent": {  
                    "string": "purified methyl methacrylate",
                    "volume": ""
                },
                "right_reagent": {
                    "string": "",
                    "volume": ""
                },
                "temp": "40 ℃",      
                "time": "12 h",      
                "reflux": "False"     
            },
            {
                "string": "reaction",
                "vessel": "reactor",
                "left_reagent": {  
                    "string": "purified methyl methacrylate",
                    "volume": ""
                },
                "right_reagent": {
                    "string": "",
                    "volume": ""
                },
                "temp": "60 ℃",      
                "time": "6 h",      
                "reflux": "False"     
            }
        ],
        "synthesis_paragraph": "A piece of silica opal template was horizontally immersed on the bottom of the weighing bottle containing a certain amount of the purified methyl methacrylate (MMA) monomer with an initiator of 1 wt% BPO. Polymerization took place at 40 \uff5eC for 12 h and then increased to 60 \uff5eC for 6 h. After polymerization, the liquid MMA was converted to solid PMMA to complete the filling SiO2 colloidal crystal template, and excess PMMA on the surface of opal was wiped with CH2Cl2. The silica opal spheres were etched for 8 h in a 10 wt% HF solution to obtain a freestanding PMMA inverse opal from the substrate, which floated on the HF liquid surface."
    },
    {
        "doi": "10.1016/j.jmst.2019.08.059",
        "target_string": [
            ""
        ],
        "hardware": [
            "reactor"
        ],
        "reagent": [
            ""
        ],
        "operation": [
            ""
        ],
        "synthesis_paragraph": "To form a homogeneous templating precursor solution, 8.524 g CuCl2\ufe5e2H2O was dissolved in 10 mL deionized water and ultrasonically dispersed for 30 min at room temperature to adjust the concentration of Cu2+ 5 mol/L. Then, 12.22 g nonionic surfactant Brij 58 (C16H33(OCH2CH2)20OH) was added into the solution to adjust the concentration of Brij 58 to 60 wt% (Brij 58/ (water + Brij 58)). The mixture was stirred at 80 \uff5eC for 12 h to obtain a homogeneous templating precursor solution. The PMMA inverse opal template was then immersed into the precursor solution at 80 \uff5eC for 12 h so that the mixed solution was immersed with the spherical pores of the inverse opal template. After filling the pores with Cu2+, the inverse opal template was carefully removed into a closed container with the reducing agent DMAB (1.0 g) in a small dish. While being maintained at 25 \uff5eC for 1 day, the closed container was full of DMAB vapor, which infiltrated into the pores of the inverse opal template to reduce Jo ur na l P re -p the Cu2+. Immersed with copious amounts of tetrahydrofuran (THF), the PMMA inverse opal was dissolved, and Cu deposition occurred. After rinsing and centrifuging with ample amounts of ultra-pure water and ethanol, the resulting precipitate was dried at 25 \uff5eC in vacuum overnight to obtain the 3D-OMCuSA powder."
    },
    {
        "doi": "10.1016/j.jmst.2019.08.059",
        "target_string": [
            ""
        ],
        "hardware": [
            "reactor"
        ],
        "reagent": [
            ""
        ],
        "operation": [
            ""
        ],
        "synthesis_paragraph": "To form a homogeneous solution, 4.262 g CuCl2\ufe5e2H2O was dissolved in 5 mL deionized water and ultrasonically dispersed for 30 min at room temperature. Then, 0.6 g DMAB was added into the homogeneous Cu solution to chemically reduce Cu2+ to Cu nanoparticles. Once rinsed and centrifuged with copious amounts of ultra-pure water and ethanol, the resulting precipitate was dried at 25 \uff5eC in vacuum overnight to obtain the Cu NPs. To be as accurate as possible for the CO2 electroreduction experiments, each sample was prepared and stored under the same conditions."
    },
    {
        "doi": "10.1016/j.joule.2020.07.009",
        "target_string": [
            "Cu-Ag tandem architecture catalyst"
        ],
        "hardware": [
            "reactor"
        ],
        "reagent": [
            "CO2",
            "CuxAgy"
        ],
        "operation": [
        ],
        "synthesis_paragraph": "A Cu-Ag tandem architecture catalyst was prepared by physical mixture of Cu and Ag nanopowders on carbon paper support and utilized in gas diffusion flow cells (Figure S1) for high current CO2 electrolysis. The morphology of commercial Cu andAg powders is revealed with transmission electronmicroscopy (TEM) (Figure S2), showing that the crystalline feature size of both Cu and Ag is tens of nanometers, but heavily agglomerated with no distinct morphology. The electrode fabricated with these metal powders was name as CuxAgy, representing a Cu-Ag tandem catalyst with x mg/cm2 Cu and y mg/cm2 Ag respectively (see Experimental Procedures). Then, these electrodes were imaged under scanning electron microscope (SEM). The thickness of the catalyst layer in the as-prepared Cu500Ag1000 catalyst on carbon paper is several microns (Figures 1B and 1C). SEM after electrolysis shows no significant structural change on the micron scale from the initial structure (Figure S3)."
    },
    {
        "doi": "10.1016/j.jpowsour.2013.12.002",
        "target_string": [
            "NCF/Cu electrode"
        ],
        "hardware": [
            "reactor"
        ],
        "reagent": [
            "H2SO4",
            "CuSO4",
            "HAuCl4",
            "Na2SO4",
            "NaH2PO4eNa2HPO4",
            "CO2",
            "KHCO3",
            "Cu",
            "Au",
            "Nafion solution"
        ],
        "operation": [
            {
                "string": "add",
                "vessel": "reactor",
                "left_reagent": {
                    "string": "Cu",
                    "volume": "8 mg"
                },
                "right_reagent": {
                        "string": "Nafion solution",
                        "volume": "1 mL"
                },
                "speed": "",
                "stir": "False"
            },
            {
                "string": "dry",
                "vessel": "reactor",
                "condition": "in a vacuum-oven at 50 C for 2 h to remove residual alcohols of Nafion solution"
            }
        ],
        "synthesis_paragraph": "NCF/Cu electrodewas prepared by a similar process published in our previous work [10]. In brief, NCF/Cu electrodewas fabricated by electrochemical dealloying of thermal-treated CueZn sample in 25mMHCl using linear sweep voltammetry (LSV).With the NCF/Cu electrode as working electrode (2 cm2 exposed area), electrodeposition of nanostructured CueAu alloy was conducted under constant potential in solution containing 0.1 MH2SO4, 5mMCuSO4, and 5 mM HAuCl4. A saturated calomel electrode (SCE) and a platinum plate were used as reference electrode and counter electrode, respectively. The total deposition charge was set to 0.2 C. The as-synthesized CueAu alloy electrodes were then used as working electrode and immersed into electrolyte with 2 cm2 exposed area. The electrochemical behaviors of CueAu alloy electrodes were evaluated by LSV in a phosphate buffered solution (PBS, 0.2 M Na2SO4, 0.2 M NaH2PO4eNa2HPO4, pH 7.6) saturated with either CO2 or Ar. Bulk electro-reduction of CO2 was performed in an H-type cell separated by a cation exchangemembrane (Nafion 117). Before this electrolysis, a catholyte of 0.5 M KHCO3 solution was bubbled with Ar to remove oxygen and then saturated with ultrapure CO2 (99.999%) by bubbling for 30 min (298 K, pH 7.6). Bulk electrolysis was carried out at 1.1 V (vs. SCE) and total consumed charge was 8 C per sample. For the test of Cu or Au nanoparticles, 8 mg powder of Cu nanoparticles (20e40 nm, Alfa Aesar) or Au nanoparticles (20e25 nm, Alfa Aesar) were ultrasonically dispersed in 1 mL Nafion solution (0.5 wt%) and 0.25 mL of mixture was dropped onto a carbon cloth (2 cm2 area, Japan, NOKH2315 GDL) as nanostructured electrode. These were then dried in a vacuum-oven at 50 C for 2 h to remove residual alcohols of Nafion solution."
    },
    {
        "doi": "10.1016/j.jpowsour.2017.12.070",
        "target_string": [
            ""
        ],
        "hardware": [
            "reactor"
        ],
        "reagent": [
            "Cu foil",
            "acetone",
            "ethanol",
            "HCl",
            "CuxO",
            "NaOH",
            "CuIn",
            "In2(SO4)3 xH2O",
            "citric acid",
            "KHCO3"
        ],
        "operation": [
            {
                "string": "electrochemical anodization",
                "vessel": "reactor",
                "reagent": {      
                    "string": "NaOH",
                    "volume": "1 M"
                },
                "potential": "2 mA",   
                "time": "5 min"       
            },
            {
                "string": "HeatChillToTemp",
                "vessel": "reactor",
                "temp": "200 ℃",
                "time": "2 h",
                "stir": "False",
                "reflux": "False"
            },
            {
                "string": "electrochemical anodization",
                "vessel": "reactor",
                "reagent": [
                    {      
                        "string": "In2(SO4)3 xH2O",
                        "volume": "0.05 M"
                    },
                    {      
                        "string": "citric acid",
                        "volume": "0.4 M"
                    }
                ],
                "potential": "5 mA",   
                "time": "5 min"       
            },
            {
                "string": "electrochemical anodization",
                "vessel": "reactor",
                "reagent": {      
                    "string": "KHCO3",
                    "volume": "0.5 M"
                },
                "potential": "0.6 V",   
                "time": "6 h"       
            }
        ],
        "synthesis_paragraph": "Cu foil (Aldrich, 99.98%) was cleaned with acetone, ethanol, 2M HCl (Aldrich, 37\u6bcf38%) and distillated water for 5min. The CuIn bimetallic alloy was prepared in two steps of anodization followed by In replacement. First, copper oxide (CuxO) nanowires were grown on cleaned Cu foil through a chronopotential anodization at 2mAcm?2 for 5min in 1M NaOH and calcination under Ar flow (100 sccm) at 200 \uff5eC for 2 h. The CuIn bimetallic alloy was prepared by a chronopotential galvanic replacement at ?5mAcm?2 for 5min in an aqueous solution of 0.05M In2(SO4)3 xH2O (Aldrich, 99.99%) and 0.4M citric acid (Samchun, 98%). The Cu substrate was connected with Cu wire using Ag paste and all area except CuIn was covered by epoxy resin. For electrochemical activation, the electrode was biased at ?0.6 VRHE in CO2 saturated 0.5 M KHCO3 (Junsei) for 6 h."
    },
    {
        "doi": "10.1016/j.jpowsour.2017.12.070",
        "target_string": [
            ""
        ],
        "hardware": [
            "reactor"
        ],
        "reagent": [
            ""
        ],
        "operation": [
        ],
