Repository: cxqwindy/CO2_reduction_electrocatalysts_db

# synthesis_paragraph_classifier

A runnable reproduction of the paragraph-classification stage described in *Large language model enhanced corpus of CO2 reduction electrocatalysts and synthesis procedures*.

The implementation retains the cited method's core settings: sentence-level LDA (200 topics, priors `alpha=5/N`, `beta=0.01`), topic-probability threshold 0.05, adjacent-sentence topic 1–3 grams, and a random forest with 20 trees and maximum depth 20. The original 760 annotated paragraphs and 12,643-paper LDA corpus are not present in this directory and are distribution-restricted.

File: synthesis_extraction/paragraph_classification/gold_tree_data.json (part 13 of 13)
[
        "synthesis_paragraph": "The 1-D CuIn bimetallic nanowire electrocatalyst of a high surface area was fabricated in two steps as depicted in Fig. 1: Anodization of Cu foil and indium electrodeposition at Cu edge sites using chronopotential programs shown in Figure S1 of Supporting Information (SI). Electrochemical anodization of Cu foil at 2 mAcm?2 for 5min produces Cu (OH)2 nanowires, which are converted into CuxO nanowires through annealing at 200 \uff5eC in Ar flow. Then CuIn bimetallic alloy is fabricated by electrodeposition of indium at ?5mAcm?2. X-ray diffraction (XRD) revealed the formation of CuIn alloy (JCPDS no. 00-035-1150) on Cu foil in Figure S2. Scanning electron microscopy (SEM) images in Figure S3 demonstrate a well-preserved nanowire morphology during the transformation of Cu(OH)2 \u2199 CuxO \u2199 CuIn."
    },
    {
        "doi": "10.1016/j.jpowsour.2021.229814",
        "target_string": [
            "Cu hollow fiber electrode"
        ],
        "hardware": [
            "reactor"
        ],
        "reagent": [
            "N-methyl pyrrolidone",
            "Cu powder",
            "Polyetherimide"
        ],
        "operation": [
        ],
        "synthesis_paragraph": "Cu hollow fiber electrode was fabricated by a traditional phaseinversion/sintering process. Briefly, commercially available Cu powder (purity 99%, average size of 500 nm) was used as an inorganic phase in the electrode preparation, N-methyl pyrrolidone (NMP, 99.5%) and Polyetherimide (PEI, Ultem 1000) were used as solvent and polymer, respectively (Fig. S1). Cu powder (60 wt%), NMP (30 wt%) and PEI (10 wt%) were ball-milled and uniformly mixed to form casting solution, and then the bubbles were removed in a vacuum overnight. The casting solution was extruded through the spinning machine and solidified in the tap water bath. Directly after spinning the as-formed tubes were kept in a water bath for 24 h for completion of the solvent elimination, followed by drying and stretching for 48 h to obtain the green body."
    },
    {
        "doi": "10.1016/j.jpowsour.2021.229814",
        "target_string": [
            ""
        ],
        "hardware": [
            "reactor"
        ],
        "reagent": [
            ""
        ],
        "operation": [
            ""
        ],
        "synthesis_paragraph": "The green bodies were firstly sintered in air at 600 ?C for 4 h to remove PEI. After being naturally cooled to room temperature, the oxidized green bodies were then reduced in 5% H2 (Argon balance) at 500 ?C for 3 h to obtain metallic Cu of hollow fiber. The as-obtained Cu hollow fibers were stored in Argon atmosphere. The Cu HF with an exposed length of 3 cm was stuck into a copper tube using conductive silver adhesive for electrical contact (see SI for details). And the end of Cu HF and the joint as well as the partial copper tube was sealed and coated with epoxy (Fig. S6A). After drying for 12 h, the Cu HF electrode was obtained."
    },
    {
        "doi": "10.1016/j.matlet.2019.126868",
        "target_string": [
            "Cu2O@Cu-Fe-K Prussian Blue analogue (K-PBA) core每shell nanocube"
        ],
        "hardware": [
            "reactor"
        ],
        "reagent": [
            "CO2",
            "ethylene",
            "ethanol",
            "n-propanol",
            "Cu2O"
        ],
        "operation": [
        ],
        "synthesis_paragraph": "Cu2O@Cu-Fe-K Prussian Blue analogue (K-PBA) core\u6bcfshell nanocube was synthesized by a facile template-engaged redox deposition approach, and could be used as an efficient catalyst for CO2 electrochemical reduction (CO2ER). The presence of K-PBA shell not only can protect the Cu2O active core, but also promote the ratios of multi-carbon products to competing methane in CO2ER, achieving a total C2+ Faradaic efficiency (FE) of 23.9% (ethylene 10.8%, ethanol 3.6% and n-propanol 9.5%) at 1.11 V (vs. reversible hydrogen electrode (RHE), while jtotal = 6.2 mA cm 2. It is suggested that K-PBA shell coating alter inherent adsorption energetics of Cu2O, which contributes to the C\u6bcfC coupling step in CO2ER. 2019 Elsevier B.V. All rights reserved."
    },
    {
        "doi": "10.1016/j.matlet.2020.128919",
        "target_string": [
            ""
        ],
        "hardware": [
            "reactor"
        ],
        "reagent": [
            ""
        ],
        "operation": [
            ""
        ],
        "synthesis_paragraph": "In a typical synthesis, 1 mmol CuCl2\ufe5e2H2O, 3 mmol thiourea (Tu), 2 mmol polyvinylpyrrolidone (PVP, MW = 40000), and 15 mL ethylene glycol (EG) were mixed in a three-neck flask. The mixture was heated to 150 \uff5eC and refluxed for 30 minutes, and then cooled to room temperature naturally. The dark green precipitate was washed with distilled water and ethanol for several times. The final product was obtained after being dried at 50 \uff5eC for 12 h in a vacuum oven. To control the product morphology and composition, the amount of Tu was reduced to 0.75 mmol or the reaction temperature was increased to 180 \uff5eC, while other conditions were kept the same. The structure characterization and electrochemical measurement were described in the Supplementary Materials. 3. Results and Discussion As shown in Fig. 1a, CuS nanoflowers composed of nanosheets were synthesized by solvothermal method at 150 \uff5eC in EG, with the feed ratio of Cu/S at 1:3. All the diffraction peaks in XRD pattern (Fig. 1b) can be indexed to the covellite CuS phase (PDF 06-0464). HR-TEM image shows the lattice spacing of the primary nanosheet in CuS nanoflowers was 2.8 ? (Fig. 1c), which matches the (103) plane of hexagonal covellite phase. Fig. 1d is the EDX spectra of CuS nanoflowers, demonstrating that they are comprised of Cu and S. To further identify the valence states of Cu and S, XPS analysis was performed. As shown in the Cu 2p XPS spectrum (Fig. 1e), the peaks at 932.5 eV and 952.5 eV can be assigned to Cu 2p3/2 and Cu 2p1/2, together with the absence of shake-up satellite peaks, indicate Cu exists in +1 state. The S 2p peak can be deconvoluted to S2-, S2- and high valence S complex [13], respectively, as shown in Fig. 1f. The effect of Cu/S feed ratio and reaction temperature on copper sulfide formation were then 4 investigated. When Cu/S feed ratio was lowered from 1:3 to 1:0.75, copper sulfide with triangular plate morphology was formed (Fig. 2a). XRD analysis indicates other than covellite CuS, there also exists monoclinic Cu7S4 phase (PDF 23-0958), as shown in Fig. 2b. EDX measurement reveals that the average Cu/S atomic ratio of triangular plate was 1.45 (Cu1.45S). Furthermore, reaction temperature also influences copper sulfide formation. When the reaction temperature was increased from 150 \uff5eC to 180 \uff5eC, the obtained products maintain nanoflower-like morphology (Fig. 2c), but XRD analysis identified the existence of orthogonal Cu7S4 (PDF 33-0489) impurity phase (Fig. 2d). EDX result shows that the average Cu/S atomic ratio is 1.54 (Cu1.54S). These results indicate that both Cu/S feed ratio and reaction temperature are important experimental parameters for synthesizing pure covellite CuS nanoflowers. CuCl2 and Tu are known to form a Cu-Tu complex [14], which acts as actual precursor for synthesizing CuS under solvothermal conditions. Therefore, the Tu/Cu feed molar ratio should be high enough in order to obtain pure CuS phase, otherwise Cu-rich phase would be formed. In addition, high reaction temperature is required to pyrolyze Cu-Tu complex into CuS. However, when the reaction temperature exceeds certain threshold, due to the reducing power of EG, the formed CuS might be further reduced to Cu-rich phases such as Cu7S4, consistent with our previous observations [15]. The electrochemical performances of copper sulfides precatalysts in the CO2 reduction reaction were evaluated in an H-type cell (Fig. 3a) using a standard three-electrode system. Taking CuS nanoflowers as an example, they were first electrochemically reduced to SD-Cu, which showed very little morphological changes (Fig. S1). The linear sweep voltammetry (LSV) was then conducted on SD-Cu to evaluate its electrochemical activity. As shown in Fig. 3b, the current density in CO2-saturated 0.1 M KHCO3 was larger than that in N2-saturated solution, suggesting SD-Cu is more 5 favorable for CO2 reduction reaction than hydrogen evolution reaction (HER). Under all applied potentials (-0.6 V, -0.8 V, -1.0 V and -1.2 V vs. RHE), the current densities displayed good stability (Fig. 3c). The performance of SD-Cu was quantitatively evaluated by calculating the FEHCOOH through analyzing the liquid-phase products after 2 h of potentiostatic electrolysis. From Fig. 3d, it can be seen that the FEHCOOH of SD-Cu originating from CuS nanoflowers can reach approximately 52% at -0.8 V ~ -1.0 V. In comparison, when Cu1.54S nanoflowers and Cu1.45S nanoplates were used as precatalysts, the FEHCOOH can only reach 37.5% and 24.2% (Fig. S2), respectively. Therefore, the selectivity of HCOOH depends both on the sulfur content and morphology of copper sulfides precatalysts. During the electrochemical reduction of copper sulfides to metallic Cu, S2- ions were released into the electrolyte and absorbed on the surface of Cu catalysts, which suppressed the formation of other hydrocarbon products and resulted in the high selectivity towards HCOOH during CO2 electroreduction [16]. The high S content in copper sulfides precatalysts might lead to more S2- ions absorbed on Cu surface and thus achieve higher FEHCOOH. To verify this hypothesis, we conducted a series of experiments using copper foil as the working electrode, with various amounts of K2S added in the KHCO3 electrolyte. It was found that the FEHCOOH of copper gradually increased with increasing K2S concentrations (Fig. S3). This is in agreement with the results that S-rich CuS has higher FEHCOOH compared to other Cu-rich copper sulfide counterparts. 4. Conclusions In summary, copper sulfide nanocrystals have been synthesized via a simple solvothermal method in ethylene glycol, with their morphology and composition varied by tuning the Cu/S feed ratio and reaction temperature. When being applied to the electrochemical reduction of CO2 to HCOOH, CuS nanoflowers exhibited the best FE (~ 52%) due to its high S content and specific morphology, 6 compared to their more Cu-rich counterparts. This study demonstrates copper sulfide composition and morphology are important tuning parameters for optimized HCOOH production via CO2 electrochemical reduction, which should be considered for future catalyst design. Acknowledgements This work is funded by the National Natural Science Foundation of China (No. 21771190) and Youth Innovation Promotion Association of Chinese Academy of Sciences (2018358). References [1] J. Li, G. Chen, Y. Zhu, Z. Liang, A. Pei, C.-L. Wu, H. Wang, H.R. Lee, K. Liu, S. Chu, Y. Cui, Nat. Catal. 1(8) (2018) 592-600. [2] R. Francke, B. Schille, M. Roemelt, Chem. Rev. 118(9) (2018) 4631-4701. [3] J.S. Yoo, R. Christensen, T. Vegge, J.K. N?rskov, F. Studt, ChemSusChem 9(4) (2016) 358-363. [4] J. Artz, T.E. M\u90a6ller, K. Thenert, J. Kleinekorte, R. Meys, A. Sternberg, A. Bardow, W. Leitner, Chem. Rev. 118(2) (2018) 434-504. [5] D. Gao, R.M. Ar\u828dn-Ais, H.S. Jeon, B.R. Cuenya, Nat. Catal. 2(3) (2019) 198-210. [6] K.R. Phillips, Y. Katayama, J. Hwang, Y. Shao-Horn, J. Phys. Chem. Lett. 9(15) (2018) 4407-4412. [7] Y. Huang, Y. Deng, A.D. Handoko, G.K.L. Goh, B.S. Yeo, ChemSusChem 11(1) (2018) 320-326. [8] Y. Deng, Y. Huang, D. Ren, A.D. Handoko, Z.W. Seh, P. Hirunsit, B.S. Yeo, ACS Appl. Mater. Interfaces 10(34) (2018) 28572-28581. [9] T. Shinagawa, G.O. Larraz\u828dbal, A.J. Mart\u8d64n, F. Krumeich, J. P\u8c37rez-Ram\u8d64rez, ACS Catal. 8(2) (2018) 837-844. [10] T.T. Zhuang, Z.Q. Liang, A. Seifitokaldani, Y. Li, P.D. Luna, T. Burdyny, F.L. Che, F. Meng, Y.M. Min, R. Quintero-Bermudez, C.T. Dinh, Y.J. Pang, M. Zhong, B. Zhang, J. Li, P.N. Chen, 9 CRediT author contribution statement Junheng Chen: Conceptualization, Methodology, Validation, Investigation, Visualization, Writing- Original Draft. Yanyan Tu: Methodology, Validation, Investigation. Yu Zou: Funding acquisition, Supervision, Writing - review & editing. Xiaohong Li: Methodology, Supervision. Jiang Jiang: Supervision, Writing - review & editing. Highlights \u2642CuS nanoflowers were synthesized by an ethylene glycol solvothermal method. \u2642High Cu/S feed ratio or reaction temperature yielded Cu-rich impurity. \u2642CuS nanoflowers acted as precatalysts in electrocatalytic CO2 reduction. \u2642CuS nanoflowers exhibited ~52% Faradaic efficiency toward formic acid."
    },
    {
        "doi": "10.1016/j.mtener.2021.100797",
        "target_string": [
            "CuxSny-CC catalysts"
        ],
        "hardware": [
            "reactor"
        ],
        "reagent": [
            "CuCl2·2H2O",
            "SnCl2·2H2O",
            "Na3C6H5O7·2H2O",
            "urea"
        ],
        "operation": [
            {
                "string": "add",
                "vessel": "reactor",
                "left_reagent": [
                    {
                        "string": "CuCl2·2H2O",
                        "volume": ""
                    },
                    {
                        "string": "SnCl2·2H2O",
                        "volume": ""
                    }
                ],
                "right_reagent": {
                        "string": "",
                        "volume": ""
                },
                "speed": "",
                "stir": "False"
            },
            {
                "string": "electrochemical anodization",
                "vessel": "reactor",
                "reagent": {      
                    "string": "",
                    "volume": ""
                },
                "potential": "-0.75 V",   
                "time": "10 h"       
            }
        ],
        "synthesis_paragraph": "CuxSny-CC catalysts were electrodeposited from CuCl2?2H2O and SnCl2?2H2O precursor solution (the total metals content of mixed precursor was always 0.02M). Na3C6H5O7?2H2O and Urea were added to the precursor solution to form metal complexes. The catalysts were named Cu-CC, Cu3Sn1-CC, Cu1Sn1-CC, Cu1Sn3-CC and Sn-CC by changing the metals content ratio of Cu 2+ /Sn 2+ in precursor solution. Before co-electrodeposition, carbon cloth (CC) was cleaned with HCl, ethanol and ultrapure water under ultrasonic wave to remove surface stains. For CuxSny-CC catalysts, cathodic co-electrodeposition was applied with a three-electrode cell using platinum wire as counter electrode, saturated calomel electrode as reference electrode and CC was used as working electrode. CuxSny was deposited onto carbon cloth by chronoamperometry at the potential of -0.75V for 10 hours to ensure the uniform deposition of Cu and Sn on carbon cloth."
    },
    {
        "doi": "10.1016/j.nanoen.2016.03.024",
        "target_string": [
            "p-NG-Cu"
        ],
        "hardware": [
            "reactor"
        ],
        "reagent": [
            "p-NG",
            "isopropanol",
            "hexane",
            "CuNP",
            "ethanol",
            "deionized water"
        ],
        "operation": [
            {
                "string": "add",
                "vessel": "reactor",
                "left_reagent": {
                    "string": "p-NG",
                    "volume": "30 mg"
                },
                "right_reagent": [
                    {
                        "string": "isopropanol",
                        "volume": "10 mL"
                    },
                    {
                        "string": "hexane",
                        "volume": "20 mL"
                    }
                ],
                "speed": "",
                "stir": "False"
            },
            {
                "string": "add",
                "vessel": "reactor",
                "left_reagent": {
                    "string": "CuNP",
                    "volume": "30 mg"
                },
                "right_reagent": {
                        "string": "",
                        "volume": ""
                },
                "speed": "20.0",
                "stir": "False"
            }
        ],
        "synthesis_paragraph": "To prepare p-NG-Cu, 30 mg p-NG was first dispersed in 10 ml isopropanol t 20 ml hexane under ultrasonication for 30 min, and then 30 mg of Cu NPs dispersed in hexane was added dropwise into the dispersion. The mixture was kept sonicated for 1 h. The catalyst was separated by centrifugation and washed with ethanol and DI water. To remove the surfactant, the as-obtained p-NG-Cu catalyst was suspended in 60 mL n-butylamine and stirred for three days under N2 atmosphere at ambient temperature. The mixture was separated by centrifugation and washed with ethanol and DI water to obtain the final catalyst. The Cu mass loadings in p-NG-Cu-7 at different p-NG/Cu mass ratios were measured to be 39% (1:2), 35% (1:1), 23% (2:1), and 12% (4:1) as analyzed by ICPAES. The Cu mass loadings in p-NG-Cu-13 were measured to be 39% (1:1), 28% (2:1), and 12% (4:1). GO-Cu (or C\u6bcfCu) (mass ratio of 1:1) was prepared similarly. The Cu mass loading in GO-Cu (or C\u6bcf Cu) was measured to be 36% (or 38%)."
    },
    {
        "doi": "10.1016/j.nanoen.2016.03.024",
        "target_string": [
            ""
        ],
        "hardware": [
            "reactor"
        ],
        "reagent": [
            ""
        ],
        "operation": [
        ],
        "synthesis_paragraph": "Monodisperse Cu NPs were synthesized by reductive decomposition of copper(I) acetate, CuAc, in trioctylamine and tetradecylphosphonic acid (TDPA) at 250 \uff5eC [21]. In the synthesis, mixing 1 mmol CuAc with 0.5 mmol TDPA gave 7 nm Cu and reacting 1 mmol CuAc with 1 mmol TDPA produced 13 nm Cu NPs. Fig. 1A and B shows the transmission electron microcopy (TEM) image of the 7 nm (7.470.4 nm) (Fig. 1A) and 13 nm (13.170.6 nm) Cu NPs (Fig. 1B). The representative Cu NPs were further characterized by HRTEM (Fig. 1C and D). The HRTEM images show the lattice fringes with the inter-fringe distance of 0.21 nm, corresponding to the (111) plane of the face-centered cubic (fcc) Cu. The multiple crystal domains and the surface disordering observed from the images also indicate the as-synthesized NPs are in polycrystalline and the surface Cu may have been oxidized."
    }
]
